Repository: michael1788/krap

File: data/24-11-25-bis-bis/single/20241126$25^DAN_IHNY_SDS_PYS_0.01$single.txt
Single Phase Analysis Version 11.0: Basic Format															
Source File: C:\Users\sunee\Desktop\Devora\20241126_DAN_IHNY_SDS_PYS_phos_0.01_0.03_0.05.uvc															
Operator:															
Sample ID:	1000														
Bar Code:	1000														
File Comments:	New File														
Lower Area Filter:	5														
Upper Area Filter:	2000														
(*)Gauge Force Correction To Strain Axis:	NO														
(#)Compliance (mm/N):	0														
RECORD	MEAN AREA	ESTIMATED_LENGTH(*)	GRADIENT(*)	EMOD(*)(#)	EMOD	DECRIMPING_WORK	EXTENSION_WORK	START_X(*)	START_Y	END_X(*)	END_Y	ANALYSIS_WORK	BREAK_STRAIN(*)(#)	BREAK_LOAD	TENSILE_STRENGTH
	sq. micron	mm	N/mm	Pascals	GPa	Joules	Joules	% Strain	MPa	% Strain	MPa	Joules	% Strain	N	MPa
26	3339.7	30.33	0.5107	4638000000	4.638	0.00000004415	0.009112	0.2308	15.13	0.8902	45.53	0.00002056	66.963	0.6117	183.2
27	2814.2	30.12	0.4673	5002000000	5.002	0.0000002379	0.005489	0.2324	16.56	0.8632	47.41	0.00001757	49.934	0.4945	175.7
28	3102.4	30.14	0.5819	5653000000	5.653	0	0.005895	0.2654	22.61	0.8626	55.97	0.00002243	46.516	0.5587	180.1
29	3325.1	30.2	0.4452	4043000000	4.043	0.000000412	0.006463	0.2649	13.28	0.8278	35.7	0.0000138	53.179	0.5376	161.7
30	3363.2	30.15	0.6201	5559000000	5.559	0	0.007529	0.2322	21.59	0.8292	54.69	0.00002285	50.746	0.6897	205.1
31	4210.6	30.12	0.7142	5109000000	5.109	0	0.007792	0.2324	19.11	0.8632	51.73	0.00002848	45.651	0.7623	181
32	3519.7	30.22	0.559	4800000000	4.8	0.0000002306	0.005227	0.2647	17.14	0.8273	44.04	0.00001818	41.33	0.5288	150.2
33	3514	30.26	0.6869	5915000000	5.915	0.0000002968	0.005038	0.2644	22.34	0.8923	59.61	0.00002802	35.327	0.5842	166.3
34	3484.5	30.22	0.5982	5188000000	5.188	0.000000103	0.006633	0.2647	19.29	0.8273	48.99	0.00002046	45.566	0.6652	190.9
35	3273.5	30.22	0.5661	5226000000	5.226	0.0000002207	0.00754	0.2647	20.23	0.8273	50.5	0.00001973	51.754	0.6828	208.6
36	3916	30.24	0.7276	5619000000	5.619	0	0.005837	0.2315	21.55	0.8267	54.74	0.00002626	39.484	0.5828	148.8
37	3197.2	30.26	0.5648	5345000000	5.345	0	0.007174	0.2313	20.71	0.8592	54.16	0.00002234	51.718	0.5886	184.1
38	3242.1	30.3	0.5469	5112000000	5.112	0.0000001079	0.003531	0.264	20.73	0.8251	49.63	0.00001952	29.406	0.438	135.1
39	3620.9	30.24	0.6826	5701000000	5.701	0	0.0055	0.2646	21.68	0.8598	55.14	0.00002547	38.128	0.6019	166.2
40	2601.1	30.09	0.4646	5375000000	5.375	0	0.006736	0.2326	19.42	0.8973	54.5	0.00001985	59.953	0.5209	200.3
41	3655	30.34	0.612	5080000000	5.08	0	0.008061	0.2637	22.41	0.857	52.88	0.00002457	54.614	0.6509	178.1
42	5014.8	30.01	0.8521	5099000000	5.099	0.000000009811	0.01164	0.2333	16.34	0.8331	46.95	0.00002917	53.949	1.003	199.9
43	2852.3	30.21	0.5083	5384000000	5.384	-0.000000004905	0.005844	0.2317	20.64	0.8937	56.07	0.00002218	51.076	0.5023	176.1
44	4038.4	30.08	0.7031	5237000000	5.237	0.00000002943	0.007349	0.2327	16.4	0.8644	50.53	0.0000263	44.88	0.7353	182.1
45	3380.9	30.16	0.5568	4967000000	4.967	0.0000002306	0.006034	0.2653	19.59	0.8621	49.48	0.00002078	46.054	0.5675	167.9
46	4352.9	30.33	0.7298	5085000000	5.085	-0.00000002943	0.01007	0.2308	17.58	0.8902	50.94	0.00003006	54.27	0.854	196.2
47	4317.2	30.3	0.7032	4936000000	4.936	0.0000001177	0.008805	0.264	16.93	0.8251	44.88	0.00002296	50.561	0.7549	174.9
48	3087.9	29.97	0.6073	5894000000	5.894	0.000007228	0.006717	0.7341	15.57	1.435	57.51	0.00002392	48.549	0.6215	201.3
49	2129.5	30.34	0.3584	5106000000	5.106	0	0.003076	0.2637	25.34	0.857	55.05	0.00001546	37.475	0.3478	163.3
50															
Note 1: Columns marked (*) are affected if gauge force correction is applied															
															
Note 2: Columns marked (#) are affected if the compliance factor is > 0

File: data/24-11-25-bis-bis/single/20241126$25^DAN_IHNY_SDS_PYS_0.03$single.txt
Single Phase Analysis Version 11.0: Basic Format															
Source File: C:\Users\sunee\Desktop\Devora\20241126_DAN_IHNY_SDS_PYS_phos_0.01_0.03_0.05.uvc															
Operator:															
Sample ID:	1000														
Bar Code:	1000														
File Comments:	New File														
Lower Area Filter:	5														
Upper Area Filter:	2000														
(*)Gauge Force Correction To Strain Axis:	NO														
(#)Compliance (mm/N):	0														
RECORD	MEAN AREA	ESTIMATED_LENGTH(*)	GRADIENT(*)	EMOD(*)(#)	EMOD	DECRIMPING_WORK	EXTENSION_WORK	START_X(*)	START_Y	END_X(*)	END_Y	ANALYSIS_WORK	BREAK_STRAIN(*)(#)	BREAK_LOAD	TENSILE_STRENGTH
	sq. micron	mm	N/mm	Pascals	GPa	Joules	Joules	% Strain	MPa	% Strain	MPa	Joules	% Strain	N	MPa
51	4690	30.21	0.8634	5562000000	5.562	0.0000002698	0.01094	0.2317	15.48	0.8606	50.31	0.00002907	54.32	0.9242	197.1
52	2476.2	30.38	0.4264	5231000000	5.231	0.00000007113	0.005009	0.2304	19.81	0.8229	50.32	0.00001568	50.165	0.4243	171.4
53	4928.7	30.13	0.7986	4882000000	4.882	0.0000004071	0.008698	0.2655	14.33	0.8297	42.5	0.00002389	45.005	0.8589	174.3
54	3175	30.43	0.538	5156000000	5.156	0.0000007088	0.006877	0.23	9.27	0.8544	40.79	0.00001496	48.833	0.6406	201.8
55	2942.6	30.06	0.49	5005000000	5.005	0	0.003461	0.2329	19.34	0.8317	50.51	0.0000183	33.699	0.4022	136.7
56	5405	30.13	0.8949	4989000000	4.989	0.00000007113	0.009704	0.2323	13.79	0.8297	43.2	0.00002747	47.129	0.8908	164.8
57	2657	30.29	0.472	5381000000	5.381	0.000000009811	0.003518	0.2311	22.52	0.8584	56.12	0.0000202	35.193	0.4273	160.8
58	3777.2	30.26	0.6343	5082000000	5.082	0	0.008384	0.2313	20.13	0.8592	51.56	0.0000253	51.751	0.7584	200.8
59	4581.4	30.07	0.8515	5589000000	5.589	0.0000003041	0.01009	0.266	19.59	0.8646	53.75	0.00003075	50.948	0.9139	199.5
60	4979.9	30.31	0.9674	5888000000	5.888	0.0000005764	0.009824	0.2309	18.22	0.8578	55.65	0.00003476	44.54	0.9708	194.9
61	3942.8	29.97	0.6868	5221000000	5.221	0.00001507	0.00614	1.301	15.05	1.668	34.96	0.00001083	38.005	0.6799	172.4
62	3881.5	30.55	0.6335	4986000000	4.986	0.0000003753	0.007551	0.2619	15.8	0.8183	44.23	0.0000201	51.064	0.6254	161.1
63	4506.5	30.22	0.755	5063000000	5.063	0.00000003924	0.01086	0.2647	18.61	0.8604	48.66	0.00002757			
64	5820.5	30.11	0.9866	5104000000	5.104	0.00000005886	0.013	0.2657	16.43	0.8303	45.17	0.0000304	54.998	1.069	183.7
65	4238.9	29.98	0.6971	4931000000	4.931	0.000006465	0.008701	0.7005	23.61	1.568	66.31	0.00005016	44.797	0.8903	210
66	2377.3	30.36	0.4246	5423000000	5.423	0	0.005326	0.2964	26	0.8893	57.98	0.00001835	51.812	0.464	195.2
67	5289.6	30.42	0.7994	4597000000	4.597	0.0000008682	0.01088	0.263	10.85	0.8547	38.49	0.00002339	53.616	0.8815	166.6
68	3242.7	30.52	0.5249	4940000000	4.94	0.00000002943	0.006623	0.2621	21.03	0.8191	49.16	0.00001951	51.18	0.5607	172.9
69															
70	2847.4	30.05	0.5338	5633000000	5.633	0.00000001962	0.004548	0.2329	20.16	0.8319	54.27	0.00001935	39.401	0.4832	169.7
71	5864.8	30.06	1.042	5341000000	5.341	0	0.01097	0.2329	16.64	0.8649	49.77	0.00003763	47.272	1.016	173.2
72	3423.3	30.47	0.5381	4789000000	4.789	0	0.00804	0.2626	20.63	0.8861	50.44	0.00002335	58.32	0.6083	177.7
73	3001.9	30.47	0.4843	4916000000	4.916	0.0000001839	0.007787	0.2626	21.57	0.8861	52.78	0.00002164	59.698	0.6058	201.8
74															
75	4631.1	30.02	0.9076	5883000000	5.883	0.0000004856	0.00772	0.2665	19.7	0.8661	55.5	0.00003217	37.242	0.9094	196.4
Note 1: Columns marked (*) are affected if gauge force correction is applied															
															
Note 2: Columns marked (#) are affected if the compliance factor is > 0

File: data/24-11-25-bis-bis/single/20241126$25^DAN_IHNY_SDS_PYS_phos$single.txt
Single Phase Analysis Version 11.0: Basic Format															
Source File: C:\Users\sunee\Desktop\Devora\20241126_DAN_IHNY_SDS_PYS_phos_0.01_0.03_0.05.uvc															
Operator:															
Sample ID:	1000														
Bar Code:	1000														
File Comments:	New File														
Lower Area Filter:	5														
Upper Area Filter:	2000														
(*)Gauge Force Correction To Strain Axis:	NO														
(#)Compliance (mm/N):	0														
RECORD	MEAN AREA	ESTIMATED_LENGTH(*)	GRADIENT(*)	EMOD(*)(#)	EMOD	DECRIMPING_WORK	EXTENSION_WORK	START_X(*)	START_Y	END_X(*)	END_Y	ANALYSIS_WORK	BREAK_STRAIN(*)(#)	BREAK_LOAD	TENSILE_STRENGTH
	sq. micron	mm	N/mm	Pascals	GPa	Joules	Joules	% Strain	MPa	% Strain	MPa	Joules	% Strain	N	MPa
1	4542.1	30.44	0.7591	5087000000	5.087	0	0.01061	0.2628	20.2	0.887	51.51	0.00003081	51.216	0.9585	211
2	4985.1	30.13	0.8031	4854000000	4.854	0.0000007481	0.008765	0.2655	11.32	0.8297	39.16	0.00002096	45.669	0.8167	163.8
3	4069.4	30.4	0.6542	4887000000	4.887	0	0.009953	0.2303	19.41	0.8224	48.34	0.00002503	55.822	0.8236	202.4
4	3869.6	30.32	0.6129	4802000000	4.802	0.0000001153	0.008244	0.2639	19.14	0.8245	46.52	0.00002161	52.968	0.6917	178.7
5	3232.3	30.32	0.5755	5398000000	5.398	0	0.006735	0.2639	23.52	0.8575	55.24	0.00002312	49.703	0.6034	186.7
6	5809.6	30.26	0.9457	4926000000	4.926	0.0000000883	0.01358	0.2644	18.15	0.8592	47.87	0.00003478	54.627	1.131	194.6
7	3478.8	30.35	0.5936	5179000000	5.179	0	0.00607	0.2306	18.19	0.8237	49.07	0.00002097	44.942	0.5901	169.6
8	4925.3	30.28	0.7738	4757000000	4.757	0.00000001472	0.01049	0.2642	16.63	0.8917	46.61	0.00003019	51.816	0.9202	186.8
9	4315.1	30.45	0.7236	5106000000	5.106	0	0.01028	0.2299	18.76	0.8539	50.13	0.00002802	56.125	0.8324	192.9
10	3363.4	30.68	0.5907	5388000000	5.388	0	0.007027	0.2934	25.23	0.8149	52.94	0.00002138	53.455	0.5435	161.6
11	3262.7	30.36	0.5759	5359000000	5.359	0	0.008774	0.2964	24.66	0.8893	56.38	0.00002453	59.486	0.6706	205.5
12	4373.7	30.19	0.7323	5054000000	5.054	0.00000005151	0.01074	0.2319	17.5	0.8612	48.56	0.00002777	53.826	0.9546	218.3
13	5715.9	30.38	1.013	5386000000	5.386	0.000000103	0.01089	0.2304	14.5	0.8229	45.66	0.00003073	45.787	1.057	184.9
14	5235.8	30.4	0.9159	5318000000	5.318	0.000000004905	0.007091	0.2303	15.83	0.8224	47.5	0.00002955	35.855	0.8261	157.8
15	2957.4	30.3	0.5465	5599000000	5.599	0	0.005643	0.264	24.38	0.8251	55.9	0.00001991	43.861	0.5832	197.2
16	4619.1	30.22	0.7419	4854000000	4.854	0.00000006867	0.01066	0.2647	18.05	0.8273	46.2	0.00002531	54.434	0.9168	198.5
17	5037.7	30.42	0.9257	5590000000	5.59	0.0000004022	0.01271	0.263	17.92	0.8547	51.51	0.00003189	52.465	1.144	227.1
18	3896.8	29.97	0.6831	5254000000	5.254	0.000005052	0.004834	0.6673	13.09	1.368	49.72	0.00002565	32.566	0.6063	155.6
19	4807.6	30.22	0.8252	5187000000	5.187	0.0000007162	0.01159	0.2647	13.57	0.8273	42.96	0.00002324	55.791	0.9556	198.8
20	7310.4	30.13	1.172	4829000000	4.829	0.0000008167	0.01224	0.2655	13.35	0.8297	41.6	0.00003426	45.636	1.166	159.4
21	4004.9	29.97	0.6575	4920000000	4.92	0.0000004954	0.009168	0.2002	8.941	0.8342	39.68	0.00001829	52.586	0.8045	200.9
22	6007.5	30.08	0.9532	4773000000	4.773	0.0000002134	0.00913	0.266	16.41	0.8311	43.93	0.00003077	39.628	1.004	167.1
23	4323.1	30.14	0.7418	5172000000	5.172	0.0000001815	0.006621	0.2654	17.25	0.8626	48.22	0.00002556	41.705	0.6661	154.1
24	3310.3	30.15	0.5654	5150000000	5.15	0.00000002943	0.007488	0.2653	19.71	0.8624	50.23	0.00002128	50.216	0.7	211.5
25	4882.4	30.02	0.7703	4736000000	4.736	0.00000007849	0.01122	0.2332	16.28	0.8328	45.81	0.00002673	57.229	0.8888	182.1
Note 1: Columns marked (*) are affected if gauge force correction is applied															
															
Note 2: Columns marked (#) are affected if the compliance factor is > 0
