Repository: michael1788/krap

File: data/24-11-25/single/20241125$25^DAN_SDS_CYPS_0.01$single.txt
Single Phase Analysis Version 11.0: Basic Format															
Source File: D:\20241125_DAN_SDS_CYPS_phos_0.01_0.03_0.05.uvc															
Operator:															
Sample ID:	1000														
Bar Code:	1000														
File Comments:	New File														
Lower Area Filter:	5														
Upper Area Filter:	2000														
(*)Gauge Force Correction To Strain Axis:	NO														
(#)Compliance (mm/N):	0														
RECORD	MEAN AREA	ESTIMATED_LENGTH(*)	GRADIENT(*)	EMOD(*)(#)	EMOD	DECRIMPING_WORK	EXTENSION_WORK	START_X(*)	START_Y	END_X(*)	END_Y	ANALYSIS_WORK	BREAK_STRAIN(*)(#)	BREAK_LOAD	TENSILE_STRENGTH
	sq. micron	mm	N/mm	Pascals	GPa	Joules	Joules	% Strain	MPa	% Strain	MPa	Joules	% Strain	N	MPa
26	4397.6	30.33	0.7704	5313000000	5.313	0.000000233	0.008349	0.2308	17.74	0.8902	52.87	0.00003165	45.401	0.8501	193.3
27	2531.5	30.35	0.4237	5080000000	5.08	0.00000003679	0.005799	0.2306	18.99	0.8237	48.64	0.00001569	52.982	0.4871	192.4
28	5444.7	30.47	0.9187	5141000000	5.141	0	0.009497	0.2626	20.09	0.8861	52.61	0.0000384	43.19	0.9776	179.6
29	2901.3	30.53	0.517	5440000000	5.44	0	0.007692	0.2293	22.82	0.8844	57.82	0.00002345	60.17	0.5764	198.7
30	2881.5	30.02	0.5309	5531000000	5.531	0.0000001055	0.007472	0.2332	20.6	0.8328	53.97	0.00001946	58.195	0.5857	203.3
31	3191.6	30.4	0.5568	5303000000	5.303	0	0.006213	0.2303	18.9	0.8224	49.8	0.00001981	47.928	0.5788	181.4
32	4153.2	30.27	0.7029	5123000000	5.123	0	0.007762	0.2643	18.66	0.8259	47.83	0.00002357	47.836	0.7108	171.1
33	4805.5	30.32	0.8573	5409000000	5.409	0.0000001594	0.01114	0.2639	17.97	0.8245	49	0.00002748	54.518	0.933	194.2
34															
35	5142.5	30.4	0.9602	5676000000	5.676	0.0000001202	0.01054	0.2303	16.6	0.8224	49.7	0.0000311	49.309	0.9394	182.7
36	3930.7	30.5	0.7212	5596000000	5.596	0	0.0102	0.2623	22.59	0.8852	58.28	0.00003091	55.705	0.8261	210.2
37	2182.6	30.26	0.4098	5681000000	5.681	0	0.004198	0.2313	22.02	0.8592	57.08	0.00001619	42.3	0.4395	201.4
38	5613.6	30.65	1.034	5647000000	5.647	0.0000006917	0.01263	0.2936	19.05	0.8809	52.08	0.00003564	53.214	1.039	185.2
39	4260.4	30.52	0.6986	5005000000	5.005	0	0.01184	0.2621	21.65	0.8191	50.2	0.00002643	62.09	0.8687	203.9
40	5077.4	30.11	0.8557	5075000000	5.075	-0.000000004905	0.01129	0.2325	15.07	0.8635	46.76	0.00002968	55.563	0.934	183.9
41	3954.5	30.35	0.6712	5151000000	5.151	0	0.009492	0.2306	19.47	0.8237	49.49	0.00002512	50.313	0.9041	228.6
42	4601.4	29.97	0.697	4540000000	4.54	0.000007679	0.0108	1.268	7.356	1.768	29.53	0.00001258	56.49	0.8947	194.4
43	1888.1	30.5	0.3135	5063000000	5.063	0	0.003433	0.2295	24.42	0.8852	57.42	0.00001546	46.328	0.311	164.7
44	3008.9	30.52	0.5406	5483000000	5.483	0	0.005382	0.2621	23.15	0.8191	54.29	0.00002002	45.249	0.4989	165.8
45	3303.6	30.5	0.6033	5570000000	5.57	0	0.008007	0.2295	23.16	0.8852	59.24	0.00002721	55.508	0.6392	193.5
46															
47	3800.1	30.17	0.6874	5458000000	5.458	-0.00000001472	0.01027	0.232	18.33	0.8286	50.6	0.00002404	60.491	0.7799	205.2
48	2914.1	30.13	0.5442	5626000000	5.626	0	0.007225	0.2323	23.06	0.8961	59.25	0.00002445	53.535	0.6146	210.9
49	3640.6	30.47	0.6546	5479000000	5.479	0	0.008075	0.2626	24.25	0.8861	59.02	0.00002907	51.067	0.6951	190.9
50	7004.9	30.35	1.23	5329000000	5.329	0.0000003532	0.009656	0.2306	15.76	0.8237	47.2	0.0000403	38.023	1.032	147.3
Note 1: Columns marked (*) are affected if gauge force correction is applied															
															
Note 2: Columns marked (#) are affected if the compliance factor is > 0

File: data/24-11-25/single/20241125$25^DAN_SDS_CYPS_0.03$single.txt
Single Phase Analysis Version 11.0: Basic Format															
Source File: D:\20241125_DAN_SDS_CYPS_phos_0.01_0.03_0.05.uvc															
Operator:															
Sample ID:	1000														
Bar Code:	1000														
File Comments:	New File														
Lower Area Filter:	5														
Upper Area Filter:	2000														
(*)Gauge Force Correction To Strain Axis:	NO														
(#)Compliance (mm/N):	0														
RECORD	MEAN AREA	ESTIMATED_LENGTH(*)	GRADIENT(*)	EMOD(*)(#)	EMOD	DECRIMPING_WORK	EXTENSION_WORK	START_X(*)	START_Y	END_X(*)	END_Y	ANALYSIS_WORK	BREAK_STRAIN(*)(#)	BREAK_LOAD	TENSILE_STRENGTH
	sq. micron	mm	N/mm	Pascals	GPa	Joules	Joules	% Strain	MPa	% Strain	MPa	Joules	% Strain	N	MPa
51	3174.7	30.24	0.5305	5053000000	5.053	0.0000003017	0.008481	0.2315	17.92	0.8267	48.36	0.00001855	56.085	0.7201	226.8
52	3350.7	30.2	0.6108	5505000000	5.505	0	0.005859	0.2318	20.64	0.894	56.8	0.00002651	42.748	0.5916	176.6
53	4266.3	30.22	0.9018	6388000000	6.388	0.0000002158	0.01041	0.2647	20.7	0.8273	55.99	0.00002798	51.952	0.881	206.5
54															
55	3697.4	30.47	0.6102	5029000000	5.029	0.00000004415	0.008052	0.2626	17.65	0.8861	48.82	0.00002345	48.572	0.7505	203
56	3607.1	30.42	0.6464	5451000000	5.451	0	0.007618	0.263	23.8	0.8547	56.44	0.00002652	47.107	0.7186	199.2
57	5494	30.06	0.8739	4781000000	4.781	0.0000001006	0.01371	0.2329	14.82	0.8317	44.02	0.00002857	56.62	1.11	202
58	4221.1	30.22	0.8134	5823000000	5.823	0	0.007688	0.2316	18.59	0.8273	52.64	0.00002665	43.647	0.7647	181.2
59	4219.5	30.36	0.7702	5542000000	5.542	0.0000001913	0.0114	0.2306	18.02	0.8893	55.22	0.00003138	58.959	0.8682	205.8
60	5782.5	30.11	0.9027	4700000000	4.7	0.00000004905	0.01258	0.2657	15.78	0.8303	42.33	0.00002833	51.345	1.078	186.5
61	2626.8	30.14	0.5896	6764000000	6.764	0	0.006407	0.2654	26.52	0.8626	66.48	0.00002236	51.758	0.5342	203.4
62	2821.2	30.26	0.4929	5287000000	5.287	0.000000009811	0.003975	0.2644	23.82	0.8592	55.99	0.00002042	38.235	0.4081	144.7
63	3045.6	29.97	0.5232	5149000000	5.149	0.000003841	0.006241	0.7674	6.604	1.502	42.84	0.00001457	48.348	0.5778	189.7
64	4545.9	29.98	0.9208	6073000000	6.073	0.000003603	0.00872	0.5003	8.201	1.468	66.15	0.00004788	43.195	0.8368	184.1
65	3673	30.2	0.7125	5858000000	5.858	0.0000002355	0.00955	0.2649	19.63	0.8278	51.95	0.00002246	58.609	0.7221	196.6
66	1787.6	29.97	0.2999	5029000000	5.029	0.000004716	0.004308	0.9009	12.35	1.502	40.89	0.000007684	51.251	0.3851	215.4
67															
68	2391.8	30.4	0.4658	5921000000	5.921	0	0.006119	0.2303	25.02	0.8224	59.48	0.00001823	54.868	0.5116	213.9
69	2288.9	30.2	0.4457	5881000000	5.881	0	0.005232	0.2649	25.29	0.8278	58.08	0.00001649	50.861	0.4586	200.4
70	5388.8	30.5	0.9591	5428000000	5.428	0.0000003434	0.01132	0.2295	13.65	0.8852	49.06	0.0000337	47.082	1.081	200.5
71	4144.6	30.08	0.7865	5708000000	5.708	0.0000001177	0.01034	0.266	19.65	0.8311	52.79	0.00002564	55.918	0.8413	203
72	5156.2	30.28	0.9152	5375000000	5.375	0.0000005126	0.01174	0.2642	16.65	0.8917	49.95	0.00003287	52.972	0.9909	192.2
73	3361.3	30.36	0.6173	5575000000	5.575	0.0000002232	0.007216	0.2964	22.04	0.8564	54	0.00002161	50.461	0.6048	179.9
74	2819	30.09	0.5035	5374000000	5.374	-0.00000001472	0.005739	0.2326	20.36	0.8308	53.42	0.00001893	49.285	0.5136	182.2
75	3652.6	30.29	0.7067	5860000000	5.86	0.0000003188	0.01092	0.2971	23.77	0.8584	56.54	0.00002532	63.321	0.7952	217.7
Note 1: Columns marked (*) are affected if gauge force correction is applied															
															
Note 2: Columns marked (#) are affected if the compliance factor is > 0

File: data/24-12-09/single/20241209$IHNY$25^AActrl$25^pys 0.01$25^pys 0.03$25^pys 0.05$single.txt
Single Phase Analysis Version 11.0: Basic Format
Source File: D:\20241209$IHNY$25 AActrl$25pys 0.01$25pys 0.03$25pys 0.05.uvc
Operator: 
Sample ID: 	1000
Bar Code: 	1000
File Comments: 	New File
Lower Area Filter: 	5.0
Upper Area Filter: 	2000.0
(*)Gauge Force Correction To Strain Axis:	NO
(#)Compliance (mm/N): 	0.0000
RECORD	MEAN AREA	ESTIMATED_LENGTH(*)	GRADIENT(*)	EMOD(*)(#)	DECRIMPING_WORK	EXTENSION_WORK	START_X(*)	START_Y	END_X(*)	END_Y	ANALYSIS_WORK	BREAK_STRAIN(*)(#)	BREAK_LOAD	TENSILE_STRENGTH	
	sq. micron	mm	N/mm	Pascals	Joules	Joules	% Strain	MPa	% Strain	MPa	Joules	% Strain	N	MPa	
1	4453.1	3.0100e+001	7.187e-001	4.858e+009	-1.962e-008	1.090e-002	2.326e-001	1.465e+001	8.306e-001	4.362e+001	2.319e-005	55.814	8.967e-001	2.014e+002	
2	5144.7	3.0370e+001	8.628e-001	5.093e+009	2.011e-007	1.129e-002	2.305e-001	1.583e+001	8.561e-001	4.748e+001	3.113e-005	54.626	8.957e-001	1.741e+002	
3	3410.2	3.0270e+001	6.194e-001	5.498e+009	1.962e-008	7.397e-003	2.643e-001	2.129e+001	8.920e-001	5.610e+001	2.520e-005	49.950	6.372e-001	1.868e+002	
4	3855.5	3.0330e+001	7.693e-001	6.052e+009	4.562e-007	8.151e-003	2.967e-001	2.163e+001	8.902e-001	5.738e+001	2.801e-005	45.236	7.515e-001	1.949e+002	
5	3899.6	3.0090e+001	6.274e-001	4.841e+009	3.875e-007	1.006e-002	2.326e-001	1.421e+001	8.641e-001	4.541e+001	2.222e-005	57.428	8.256e-001	2.117e+002	
6	4537.3	3.0590e+001	7.387e-001	4.980e+009	1.766e-007	8.967e-003	2.942e-001	2.076e+001	8.826e-001	5.006e+001	2.873e-005	47.793	8.344e-001	1.839e+002	
7	3639.3	3.0240e+001	5.441e-001	4.521e+009	1.001e-006	8.055e-003	2.315e-001	5.391e+000	8.267e-001	3.060e+001	1.033e-005	51.422	6.941e-001	1.907e+002	
8	4822.7	3.0440e+001	8.905e-001	5.621e+009	0.000e+000	1.085e-002	2.300e-001	2.044e+001	8.870e-001	5.686e+001	3.763e-005	49.277	1.005e+000	2.084e+002	
9
10	4209.5	3.0570e+001	7.761e-001	5.636e+009	5.151e-008	7.890e-003	2.617e-001	1.830e+001	8.505e-001	5.151e+001	2.633e-005	44.652	7.579e-001	1.800e+002	
11	3542.0	3.0050e+001	6.132e-001	5.202e+009	8.339e-008	5.207e-003	2.662e-001	1.870e+001	8.652e-001	5.027e+001	2.213e-005	36.273	6.053e-001	1.709e+002	
12	4716.4	3.0220e+001	7.965e-001	5.103e+009	0.000e+000	8.492e-003	2.316e-001	1.851e+001	8.273e-001	4.836e+001	2.800e-005	47.121	7.721e-001	1.637e+002	
13	2824.9	3.0570e+001	4.946e-001	5.353e+009	0.000e+000	6.525e-003	2.617e-001	2.362e+001	8.505e-001	5.539e+001	1.986e-005	51.881	5.636e-001	1.995e+002	
14	4450.4	3.0080e+001	7.273e-001	4.916e+009	3.924e-007	1.112e-002	2.660e-001	1.587e+001	8.311e-001	4.387e+001	2.284e-005	56.483	9.065e-001	2.037e+002	
15	3711.8	3.0220e+001	6.337e-001	5.159e+009	0.000e+000	6.826e-003	2.316e-001	2.101e+001	8.273e-001	5.167e+001	2.442e-005	45.367	6.603e-001	1.779e+002	
16	2677.6	3.0170e+001	5.157e-001	5.811e+009	2.624e-007	6.982e-003	2.320e-001	1.887e+001	8.286e-001	5.478e+001	1.816e-005	57.773	5.509e-001	2.057e+002	
17	4441.9	3.0040e+001	8.049e-001	5.443e+009	2.453e-009	8.557e-003	2.330e-001	1.745e+001	8.322e-001	4.925e+001	2.652e-005	45.439	8.481e-001	1.909e+002	
18	2813.8	3.0310e+001	5.125e-001	5.521e+009	3.164e-007	5.768e-003	2.969e-001	2.388e+001	8.578e-001	5.561e+001	1.882e-005	48.565	5.151e-001	1.830e+002	
19	3558.7	3.0220e+001	4.429e-001	3.761e+009	0.000e+000	7.934e-003	2.316e-001	1.558e+001	8.273e-001	3.846e+001	1.643e-005	51.721	7.059e-001	1.984e+002	
20	4853.7	3.0370e+001	8.074e-001	5.052e+009	0.000e+000	5.864e-003	2.305e-001	1.657e+001	8.561e-001	4.770e+001	2.961e-005	32.532	7.201e-001	1.484e+002	
21	3010.6	3.0420e+001	5.287e-001	5.342e+009	0.000e+000	5.894e-003	2.301e-001	2.069e+001	8.547e-001	5.426e+001	2.159e-005	45.562	5.847e-001	1.942e+002	
22	3877.9	3.0510e+001	6.947e-001	5.466e+009	2.281e-007	6.649e-003	2.950e-001	2.112e+001	8.522e-001	5.186e+001	2.442e-005	44.379	6.269e-001	1.617e+002	
23	2620.2	3.0000e+001	4.901e-001	5.612e+009	1.962e-008	6.642e-003	2.333e-001	1.910e+001	8.333e-001	5.204e+001	1.674e-005	54.400	5.749e-001	2.194e+002	
24	4697.4	3.0100e+001	7.758e-001	4.971e+009	2.453e-008	8.631e-003	2.326e-001	1.546e+001	8.306e-001	4.522e+001	2.588e-005	43.223	9.134e-001	1.944e+002	
25	2899.9	2.9970e+001	3.134e-003	3.239e+007	0.000e+000	8.253e-003	2.002e-001	1.319e+001	8.342e-001	1.370e+001	7.397e-006	58.425	6.426e-001	2.216e+002	
26	3859.3	3.0190e+001	6.086e-001	4.761e+009	0.000e+000	8.488e-003	2.650e-001	2.072e+001	8.281e-001	4.766e+001	2.228e-005	51.507	7.672e-001	1.988e+002	
27	3421.3	3.0160e+001	6.184e-001	5.451e+009	2.870e-007	7.030e-003	2.653e-001	2.151e+001	8.621e-001	5.477e+001	2.391e-005	45.855	7.044e-001	2.059e+002	
28	2807.8	3.0140e+001	4.870e-001	5.228e+009	1.324e-007	5.141e-003	2.654e-001	2.009e+001	8.295e-001	4.997e+001	1.665e-005	43.995	5.165e-001	1.840e+002	
29	4084.9	3.0170e+001	6.796e-001	5.019e+009	2.968e-007	7.701e-003	2.320e-001	1.573e+001	8.286e-001	4.599e+001	2.345e-005	46.768	7.260e-001	1.777e+002	
30	3527.0	3.0080e+001	6.323e-001	5.392e+009	3.017e-007	6.305e-003	2.660e-001	1.850e+001	8.311e-001	4.896e+001	2.063e-005	43.318	6.333e-001	1.796e+002	
31	2976.7	3.0090e+001	5.014e-001	5.068e+009	7.603e-008	3.793e-003	2.659e-001	1.994e+001	8.641e-001	5.125e+001	1.937e-005	35.892	3.929e-001	1.320e+002	
32	3894.0	3.0140e+001	5.880e-001	4.551e+009	1.423e-007	8.896e-003	2.322e-001	1.600e+001	8.626e-001	4.497e+001	2.286e-005	53.152	7.711e-001	1.980e+002	
33	2237.6	3.0170e+001	3.674e-001	4.953e+009	0.000e+000	4.729e-003	2.320e-001	2.126e+001	8.286e-001	5.086e+001	1.495e-005	50.050	4.336e-001	1.938e+002	
34	4805.9	3.0220e+001	8.693e-001	5.466e+009	1.962e-008	4.054e-003	2.316e-001	1.756e+001	8.934e-001	5.328e+001	3.441e-005	22.965	6.813e-001	1.418e+002	
35	3709.0	3.0310e+001	6.270e-001	5.124e+009	0.000e+000	7.940e-003	2.639e-001	2.050e+001	8.578e-001	5.012e+001	2.347e-005	47.806	7.618e-001	2.054e+002	
36	3118.1	3.0170e+001	5.119e-001	4.953e+009	1.079e-007	4.499e-003	2.320e-001	1.589e+001	8.286e-001	4.499e+001	1.706e-005	37.521	5.082e-001	1.630e+002	
37	3343.3	3.0140e+001	5.916e-001	5.333e+009	0.000e+000	8.632e-003	2.654e-001	2.113e+001	8.626e-001	5.253e+001	2.261e-005	56.569	7.186e-001	2.149e+002	
38	3584.2	3.0200e+001	6.253e-001	5.269e+009	0.000e+000	8.976e-003	2.318e-001	1.943e+001	8.609e-001	5.338e+001	2.444e-005	56.457	7.083e-001	1.976e+002	
39	4571.7	3.0060e+001	8.851e-001	5.820e+009	5.886e-008	9.642e-003	2.329e-001	1.770e+001	8.317e-001	5.343e+001	2.985e-005	51.763	8.064e-001	1.764e+002	
40	2888.9	3.0090e+001	5.152e-001	5.366e+009	2.060e-007	6.182e-003	2.659e-001	2.038e+001	8.641e-001	5.281e+001	1.931e-005	48.122	5.945e-001	2.058e+002	
41	4383.5	3.0220e+001	6.991e-001	4.819e+009	1.128e-007	1.012e-002	2.316e-001	1.388e+001	8.934e-001	4.532e+001	2.594e-005	53.077	8.614e-001	1.965e+002	
42	3491.3	3.0100e+001	6.046e-001	5.212e+009	7.603e-008	8.228e-003	2.326e-001	1.883e+001	8.306e-001	5.030e+001	2.202e-005	51.561	7.343e-001	2.103e+002	
43	4806.0	3.0080e+001	8.297e-001	5.193e+009	0.000e+000	1.045e-002	2.327e-001	1.735e+001	8.311e-001	4.777e+001	2.824e-005	51.629	8.928e-001	1.858e+002	
44	5004.3	3.0130e+001	8.636e-001	5.199e+009	6.132e-008	1.317e-002	2.323e-001	1.637e+001	8.629e-001	4.901e+001	3.081e-005	57.783	1.057e+000	2.112e+002	
45	3401.6	3.0240e+001	6.069e-001	5.395e+009	0.000e+000	7.021e-003	2.315e-001	2.206e+001	8.267e-001	5.422e+001	2.320e-005	52.050	5.877e-001	1.728e+002	
46	2821.6	3.0270e+001	5.207e-001	5.586e+009	9.811e-009	6.338e-003	2.643e-001	2.364e+001	8.920e-001	5.859e+001	2.198e-005	50.908	5.430e-001	1.925e+002	
47	4475.0	3.0260e+001	7.179e-001	4.855e+009	0.000e+000	1.045e-002	2.313e-001	1.798e+001	8.262e-001	4.746e+001	2.617e-005	55.750	8.413e-001	1.880e+002	
48	4085.2	3.0110e+001	6.845e-001	5.045e+009	4.660e-007	1.152e-002	2.657e-001	1.657e+001	8.635e-001	4.743e+001	2.373e-005	61.010	8.908e-001	2.181e+002	
49	2770.5	3.0200e+001	4.770e-001	5.200e+009	0.000e+000	5.901e-003	2.318e-001	2.089e+001	8.609e-001	5.365e+001	1.960e-005	48.907	5.533e-001	1.997e+002	
50	4334.5	3.0170e+001	7.096e-001	4.939e+009	3.238e-007	9.459e-003	2.320e-001	1.652e+001	8.286e-001	4.674e+001	2.505e-005	50.249	8.668e-001	2.000e+002	
51	4853.2	3.0270e+001	8.699e-001	5.426e+009	-4.905e-009	1.020e-002	2.643e-001	2.072e+001	8.259e-001	5.074e+001	2.986e-005	48.761	9.448e-001	1.947e+002	
52	4641.2	3.0140e+001	7.387e-001	4.797e+009	4.415e-008	7.164e-003	2.654e-001	1.670e+001	8.626e-001	4.534e+001	2.625e-005	40.511	7.250e-001	1.562e+002	
53	5527.8	3.0250e+001	8.347e-001	4.568e+009	1.815e-007	1.126e-002	2.645e-001	1.686e+001	8.595e-001	4.464e+001	3.050e-005	50.975	9.801e-001	1.773e+002	
54	4363.3	3.0250e+001	6.931e-001	4.805e+009	2.747e-007	9.720e-003	2.645e-001	1.765e+001	8.595e-001	4.677e+001	2.526e-005	54.678	8.162e-001	1.871e+002	
55	3838.8	3.0270e+001	7.310e-001	5.764e+009	2.109e-007	7.974e-003	2.643e-001	1.815e+001	8.920e-001	5.418e+001	2.649e-005	48.001	7.412e-001	1.931e+002	
56	2686.4	3.0250e+001	4.388e-001	4.942e+009	2.894e-007	4.363e-003	2.645e-001	1.826e+001	8.926e-001	4.875e+001	1.701e-005	44.826	4.027e-001	1.499e+002	
57	3714.0	3.0160e+001	5.449e-001	4.425e+009	0.000e+000	8.646e-003	2.321e-001	1.677e+001	8.621e-001	4.438e+001	2.162e-005	54.145	7.417e-001	1.997e+002	
58	5680.6	3.0240e+001	9.113e-001	4.851e+009	1.545e-007	1.329e-002	2.315e-001	1.442e+001	8.267e-001	4.318e+001	2.959e-005	53.175	1.158e+000	2.039e+002	
59	2625.1	3.0330e+001	4.521e-001	5.223e+009	1.324e-007	5.392e-003	2.308e-001	2.186e+001	8.902e-001	5.624e+001	2.095e-005	50.775	4.724e-001	1.799e+002	
60	2346.6	3.0170e+001	3.913e-001	5.031e+009	1.275e-007	3.847e-003	2.320e-001	2.028e+001	8.286e-001	5.059e+001	1.503e-005	41.399	4.052e-001	1.727e+002	
61	4903.3	3.0250e+001	8.134e-001	5.018e+009	0.000e+000	1.048e-002	2.645e-001	1.721e+001	8.926e-001	4.842e+001	3.087e-005	50.413	9.428e-001	1.923e+002	
62	2398.2	3.0130e+001	4.609e-001	5.790e+009	0.000e+000	1.848e-003	2.323e-001	2.373e+001	8.629e-001	6.014e+001	1.904e-005	20.611	3.247e-001	1.354e+002	
63	3099.2	3.0200e+001	5.021e-001	4.893e+009	0.000e+000	5.977e-003	2.318e-001	1.994e+001	8.609e-001	5.081e+001	2.082e-005	47.980	5.533e-001	1.785e+002	
64	3994.2	3.0440e+001	6.242e-001	4.757e+009	9.222e-007	7.555e-003	2.300e-001	6.632e+000	8.870e-001	3.623e+001	1.572e-005	47.011	6.956e-001	1.741e+002	
65	5039.4	3.0330e+001	8.383e-001	5.045e+009	2.894e-007	1.136e-002	2.308e-001	1.480e+001	8.902e-001	4.809e+001	3.228e-005	54.435	9.050e-001	1.796e+002	
66	2399.9	3.0260e+001	4.676e-001	5.896e+009	1.472e-008	6.139e-003	2.644e-001	2.371e+001	8.592e-001	5.846e+001	1.809e-005	55.783	5.043e-001	2.101e+002	
67	3070.6	3.0030e+001	5.417e-001	5.298e+009	0.000e+000	5.092e-003	2.331e-001	2.029e+001	8.658e-001	5.336e+001	2.159e-005	40.626	5.700e-001	1.856e+002	
68	2342.9	3.0420e+001	4.376e-001	5.682e+009	0.000e+000	6.649e-003	2.301e-001	2.324e+001	8.547e-001	5.841e+001	1.829e-005	59.172	5.200e-001	2.219e+002	
69	3791.4	3.0220e+001	6.449e-001	5.140e+009	0.000e+000	5.345e-003	2.316e-001	1.902e+001	8.934e-001	5.279e+001	2.743e-005	37.624	5.926e-001	1.563e+002	
70	2849.2	3.0350e+001	5.140e-001	5.475e+009	1.251e-007	6.294e-003	2.306e-001	1.894e+001	8.237e-001	5.096e+001	1.804e-005	49.555	5.823e-001	2.044e+002	
71	3030.2	3.0270e+001	5.208e-001	5.203e+009	0.000e+000	4.336e-003	2.643e-001	2.169e+001	8.920e-001	5.374e+001	2.160e-005	37.033	4.989e-001	1.646e+002	
72	4132.2	3.0330e+001	7.458e-001	5.474e+009	2.060e-007	9.519e-003	2.308e-001	1.947e+001	8.902e-001	5.520e+001	3.162e-005	54.435	8.059e-001	1.950e+002	
73	2649.7	3.0440e+001	4.672e-001	5.368e+009	0.000e+000	6.947e-003	2.300e-001	2.555e+001	8.870e-001	6.035e+001	2.287e-005	55.420	5.886e-001	2.222e+002	
74	3435.8	3.0190e+001	6.535e-001	5.742e+009	4.390e-007	8.302e-003	2.981e-001	2.170e+001	8.281e-001	5.340e+001	2.099e-005	53.031	7.206e-001	2.097e+002	
75	4940.8	3.0200e+001	8.281e-001	5.062e+009	3.434e-008	6.355e-003	2.318e-001	1.708e+001	8.609e-001	4.914e+001	3.046e-005	35.232	7.333e-001	1.484e+002	
76	3901.0	3.0350e+001	7.004e-001	5.449e+009	1.545e-007	8.807e-003	2.306e-001	1.760e+001	8.237e-001	5.005e+001	2.392e-005	49.160	8.202e-001	2.102e+002	
77	3573.8	3.0210e+001	6.496e-001	5.491e+009	2.355e-007	6.562e-003	2.648e-001	1.771e+001	8.275e-001	4.914e+001	2.032e-005	46.375	6.122e-001	1.713e+002	
78	4132.9	3.0470e+001	7.312e-001	5.391e+009	0.000e+000	7.573e-003	2.297e-001	1.982e+001	8.861e-001	5.472e+001	3.090e-005	45.881	7.196e-001	1.741e+002	
79	5715.4	3.0630e+001	9.980e-001	5.349e+009	5.175e-007	1.317e-002	2.612e-001	1.837e+001	8.488e-001	4.987e+001	3.516e-005	52.367	1.142e+000	1.999e+002	
80	3174.1	3.0290e+001	5.340e-001	5.096e+009	0.000e+000	7.364e-003	2.641e-001	2.071e+001	8.254e-001	4.976e+001	1.873e-005	55.398	5.911e-001	1.862e+002	
81	2046.9	3.0240e+001	3.254e-001	4.807e+009	0.000e+000	3.952e-003	2.315e-001	2.157e+001	8.267e-001	5.080e+001	1.342e-005	46.429	3.924e-001	1.917e+002	
82	5975.0	3.0090e+001	9.871e-001	4.971e+009	4.145e-007	1.099e-002	2.326e-001	1.543e+001	8.641e-001	4.745e+001	3.607e-005	44.433	1.121e+000	1.877e+002	
83	2721.5	3.0390e+001	5.047e-001	5.636e+009	7.358e-009	6.617e-003	2.303e-001	2.235e+001	8.555e-001	5.822e+001	2.061e-005	54.327	5.371e-001	1.974e+002	
84	3857.6	3.0250e+001	6.179e-001	4.845e+009	9.320e-008	7.142e-003	2.645e-001	1.895e+001	8.595e-001	4.857e+001	2.340e-005	45.421	7.201e-001	1.867e+002	
85	5572.9	3.0320e+001	9.614e-001	5.230e+009	1.815e-007	9.708e-003	2.639e-001	1.699e+001	8.245e-001	4.709e+001	2.998e-005	46.636	8.810e-001	1.581e+002	
86	4546.6	3.0680e+001	8.049e-001	5.431e+009	0.000e+000	8.391e-003	2.934e-001	2.277e+001	9.126e-001	5.567e+001	3.463e-005	44.329	8.104e-001	1.782e+002	
87	3834.8	3.0270e+001	6.668e-001	5.263e+009	6.377e-008	9.070e-003	2.643e-001	1.855e+001	8.259e-001	4.720e+001	2.151e-005	53.023	8.030e-001	2.094e+002	
88	3483.8	3.0220e+001	5.859e-001	5.082e+009	2.453e-008	7.543e-003	2.316e-001	1.788e+001	8.934e-001	5.153e+001	2.420e-005	49.206	7.137e-001	2.049e+002	
89	4214.8	3.0270e+001	7.274e-001	5.224e+009	-1.472e-008	8.592e-003	2.643e-001	1.909e+001	8.259e-001	4.842e+001	2.441e-005	48.959	7.667e-001	1.819e+002	
90	3434.8	3.0600e+001	6.003e-001	5.347e+009	0.000e+000	7.242e-003	2.614e-001	2.214e+001	8.497e-001	5.355e+001	2.349e-005	47.549	6.858e-001	1.996e+002	
91	6157.7	3.0440e+001	9.603e-001	4.747e+009	9.541e-007	1.171e-002	2.628e-001	1.012e+001	8.870e-001	3.967e+001	2.957e-005	49.113	1.074e+000	1.744e+002	
92	4155.0	3.0440e+001	6.771e-001	4.961e+009	0.000e+000	9.265e-003	2.300e-001	1.653e+001	8.870e-001	4.840e+001	2.688e-005	50.033	8.373e-001	2.015e+002	
93	4752.3	3.0070e+001	7.143e-001	4.519e+009	0.000e+000	1.204e-002	2.328e-001	1.517e+001	8.646e-001	4.387e+001	2.673e-005	56.535	1.022e+000	2.151e+002	
94	2921.9	3.0520e+001	5.055e-001	5.280e+009	0.000e+000	6.813e-003	2.621e-001	2.451e+001	8.191e-001	5.456e+001	1.984e-005	51.016	6.137e-001	2.100e+002	
95	3771.1	3.0350e+001	7.232e-001	5.820e+009	3.164e-007	8.026e-003	2.306e-001	1.873e+001	8.237e-001	5.346e+001	2.504e-005	50.313	6.980e-001	1.851e+002	
96	2665.7	3.0150e+001	4.623e-001	5.229e+009	4.905e-009	6.583e-003	2.322e-001	1.895e+001	8.955e-001	5.281e+001	1.945e-005	55.755	5.450e-001	2.044e+002	
97	4433.4	3.0140e+001	8.225e-001	5.592e+009	1.079e-007	9.519e-003	2.654e-001	1.936e+001	8.295e-001	5.101e+001	2.649e-005	51.924	8.319e-001	1.877e+002	
98	3215.5	3.0110e+001	6.015e-001	5.632e+009	1.643e-007	6.272e-003	2.657e-001	2.075e+001	8.635e-001	5.507e+001	2.219e-005	47.061	5.984e-001	1.861e+002	
99	4302.7	3.0240e+001	7.795e-001	5.478e+009	1.324e-007	7.980e-003	2.315e-001	1.790e+001	8.267e-001	5.005e+001	2.651e-005	45.271	7.839e-001	1.822e+002	
100	5844.5	3.0060e+001	9.230e-001	4.747e+009	0.000e+000	1.078e-002	2.329e-001	1.561e+001	8.317e-001	4.406e+001	3.170e-005	47.272	1.016e+000	1.738e+002	
Note 1: Columns marked (*) are affected if gauge force correction is applied

Note 2: Columns marked (#) are affected if the compliance factor is > 0

File: data/24-12-09/single/20241209$IHNY$25^pk30 phosctrl$25^pk30 0.01$25^pk30 0.03$25^pk30 0.05$single.txt
Single Phase Analysis Version 11.0: Basic Format
Source File: D:\20241209$IHNY$25pk30 phosctrl$25pk30 0.01$25pk30 0.03$25pk30 0.05.uvc
Operator: 
Sample ID: 	1000
Bar Code: 	1000
File Comments: 	New File
Lower Area Filter: 	5.0
Upper Area Filter: 	2000.0
(*)Gauge Force Correction To Strain Axis:	NO
(#)Compliance (mm/N): 	0.0000
RECORD	MEAN AREA	ESTIMATED_LENGTH(*)	GRADIENT(*)	EMOD(*)(#)	DECRIMPING_WORK	EXTENSION_WORK	START_X(*)	START_Y	END_X(*)	END_Y	ANALYSIS_WORK	BREAK_STRAIN(*)(#)	BREAK_LOAD	TENSILE_STRENGTH	
	sq. micron	mm	N/mm	Pascals	Joules	Joules	% Strain	MPa	% Strain	MPa	Joules	% Strain	N	MPa	
1	3986.6	3.0360e+001	6.437e-001	4.902e+009	6.401e-007	8.375e-003	2.306e-001	1.083e+001	8.893e-001	4.294e+001	2.157e-005	53.557	6.710e-001	1.683e+002	
2	3490.9	3.0070e+001	5.850e-001	5.039e+009	0.000e+000	7.714e-003	2.328e-001	1.728e+001	8.314e-001	4.693e+001	2.013e-005	52.511	6.632e-001	1.900e+002	
3	2401.4	3.0470e+001	4.316e-001	5.477e+009	0.000e+000	5.741e-003	2.626e-001	2.717e+001	8.861e-001	6.148e+001	2.046e-005	54.513	4.675e-001	1.947e+002	
4	6132.4	3.0240e+001	1.149e+000	5.664e+009	5.102e-007	1.031e-002	2.646e-001	1.576e+001	8.598e-001	4.903e+001	3.635e-005	41.964	1.033e+000	1.685e+002	
5	3513.1	3.0060e+001	6.460e-001	5.528e+009	1.202e-007	7.473e-003	2.329e-001	1.578e+001	8.649e-001	5.013e+001	2.227e-005	50.599	6.480e-001	1.844e+002	
6	3900.5	3.0080e+001	6.919e-001	5.336e+009	2.134e-007	8.281e-003	2.327e-001	1.723e+001	8.644e-001	5.131e+001	2.545e-005	49.967	7.662e-001	1.964e+002	
7
8	3424.2	3.0190e+001	6.845e-001	6.035e+009	0.000e+000	7.964e-003	2.319e-001	2.306e+001	8.612e-001	6.174e+001	2.771e-005	49.950	7.176e-001	2.096e+002	
9	3521.3	3.0300e+001	5.859e-001	5.041e+009	1.472e-008	8.221e-003	2.640e-001	2.006e+001	8.251e-001	4.834e+001	2.102e-005	54.026	6.887e-001	1.956e+002	
10	2213.6	3.0080e+001	4.241e-001	5.763e+009	1.619e-007	4.983e-003	2.660e-001	2.327e+001	8.644e-001	5.739e+001	1.636e-005	52.261	4.209e-001	1.901e+002	
11	4267.9	3.0210e+001	7.679e-001	5.436e+009	1.839e-007	1.574e-003	2.317e-001	1.724e+001	8.606e-001	5.138e+001	2.734e-005	10.659	5.518e-001	1.293e+002	
12	4345.5	3.0360e+001	7.243e-001	5.060e+009	3.262e-007	9.328e-003	2.964e-001	1.772e+001	8.564e-001	4.673e+001	2.370e-005	52.964	7.490e-001	1.724e+002	
13	3293.5	3.0380e+001	6.536e-001	6.029e+009	-2.698e-008	3.208e-004	2.304e-001	1.996e+001	8.887e-001	5.958e+001	2.634e-005	3.522	4.513e-001	1.370e+002	
14	3019.7	3.0090e+001	5.929e-001	5.908e+009	1.104e-007	6.491e-003	2.326e-001	1.917e+001	8.973e-001	5.799e+001	2.363e-005	48.721	5.769e-001	1.910e+002	
15	2411.9	3.0100e+001	3.885e-001	4.848e+009	0.000e+000	3.313e-003	2.326e-001	2.156e+001	8.638e-001	5.207e+001	1.680e-005	34.718	3.836e-001	1.590e+002	
16	3015.1	3.0380e+001	5.342e-001	5.383e+009	-2.453e-009	3.963e-003	2.304e-001	1.838e+001	8.229e-001	4.962e+001	1.866e-005	36.735	4.047e-001	1.342e+002	
17	4320.6	3.0060e+001	7.506e-001	5.222e+009	5.224e-007	6.600e-003	2.329e-001	1.124e+001	8.649e-001	4.360e+001	2.189e-005	38.789	7.054e-001	1.633e+002	
18	3192.4	3.0070e+001	6.011e-001	5.662e+009	0.000e+000	7.455e-003	2.660e-001	2.351e+001	8.314e-001	5.562e+001	2.172e-005	52.311	6.421e-001	2.011e+002	
19	3159.5	3.0060e+001	5.510e-001	5.243e+009	0.000e+000	4.188e-003	2.329e-001	2.096e+001	8.649e-001	5.418e+001	2.271e-005	35.862	4.557e-001	1.442e+002	
20	5397.0	3.0380e+001	8.902e-001	5.011e+009	5.077e-007	5.800e-003	2.304e-001	1.127e+001	8.887e-001	4.444e+001	2.970e-005	29.427	7.368e-001	1.365e+002	
21	3362.5	3.0220e+001	6.202e-001	5.574e+009	0.000e+000	7.977e-003	2.316e-001	2.203e+001	8.273e-001	5.529e+001	2.304e-005	52.713	6.961e-001	2.070e+002	
22	4033.8	3.0240e+001	6.359e-001	4.767e+009	0.000e+000	9.652e-003	2.315e-001	1.836e+001	8.598e-001	4.730e+001	2.504e-005	53.373	8.261e-001	2.048e+002	
23	4933.7	3.0070e+001	8.865e-001	5.403e+009	0.000e+000	1.107e-002	2.328e-001	1.750e+001	8.979e-001	5.270e+001	3.479e-005	51.513	9.663e-001	1.959e+002	
24	4354.5	3.0040e+001	8.532e-001	5.886e+009	0.000e+000	9.826e-003	2.330e-001	2.073e+001	8.655e-001	5.779e+001	3.251e-005	49.767	8.805e-001	2.022e+002	
25	6419.7	3.0500e+001	1.172e+000	5.568e+009	0.000e+000	1.682e-002	2.295e-001	1.887e+001	8.852e-001	5.494e+001	4.762e-005	58.393	1.280e+000	1.994e+002	
26	4694.2	2.9980e+001	8.637e-001	5.516e+009	4.407e-006	9.725e-003	1.067e+000	2.518e+001	1.734e+000	6.197e+001	4.130e-005	47.698	8.987e-001	1.914e+002	
27	3021.5	3.0240e+001	5.569e-001	5.574e+009	1.275e-007	5.981e-003	2.646e-001	2.127e+001	8.598e-001	5.487e+001	2.080e-005	47.222	5.465e-001	1.809e+002	
28	4464.5	3.0320e+001	7.473e-001	5.075e+009	2.404e-007	1.118e-002	2.968e-001	1.967e+001	8.245e-001	4.670e+001	2.364e-005	59.136	8.530e-001	1.911e+002	
29	3800.8	3.0030e+001	7.510e-001	5.934e+009	1.913e-007	8.738e-003	2.331e-001	1.704e+001	8.325e-001	5.253e+001	2.436e-005	54.246	7.132e-001	1.877e+002	
30	4284.1	3.0110e+001	8.074e-001	5.675e+009	0.000e+000	1.047e-002	2.657e-001	2.141e+001	8.303e-001	5.324e+001	2.737e-005	54.268	8.884e-001	2.074e+002	
31	4175.2	3.0250e+001	7.571e-001	5.485e+009	0.000e+000	8.160e-003	2.314e-001	1.903e+001	8.264e-001	5.240e+001	2.688e-005	45.455	8.020e-001	1.921e+002	
32	2625.3	3.0430e+001	4.887e-001	5.665e+009	0.000e+000	5.386e-003	2.300e-001	2.616e+001	8.216e-001	6.073e+001	2.047e-005	44.561	5.239e-001	1.996e+002	
33	3298.6	3.0480e+001	5.750e-001	5.313e+009	1.619e-007	7.386e-003	2.297e-001	1.680e+001	8.530e-001	5.011e+001	2.128e-005	54.068	5.739e-001	1.740e+002	
34	2310.3	3.0110e+001	4.241e-001	5.527e+009	0.000e+000	5.662e-003	2.325e-001	2.208e+001	8.303e-001	5.584e+001	1.629e-005	58.120	4.336e-001	1.877e+002	
35	2622.7	3.0380e+001	4.704e-001	5.448e+009	0.000e+000	6.778e-003	2.304e-001	2.301e+001	8.887e-001	5.910e+001	2.156e-005	57.275	5.273e-001	2.011e+002	
36	4196.9	3.0210e+001	7.100e-001	5.111e+009	1.987e-007	8.058e-003	2.317e-001	1.753e+001	8.937e-001	5.073e+001	2.915e-005	46.971	7.603e-001	1.812e+002	
37	4246.2	3.0260e+001	7.704e-001	5.490e+009	3.924e-008	7.445e-003	2.644e-001	2.068e+001	8.592e-001	5.441e+001	2.881e-005	42.102	7.652e-001	1.802e+002	
38	2589.2	3.0240e+001	4.499e-001	5.254e+009	6.377e-008	5.383e-003	2.646e-001	2.198e+001	8.598e-001	5.381e+001	1.792e-005	47.421	5.092e-001	1.967e+002	
39	2729.7	3.0210e+001	4.771e-001	5.280e+009	1.521e-007	6.444e-003	2.317e-001	2.103e+001	8.606e-001	5.481e+001	1.962e-005	54.121	5.278e-001	1.934e+002	
40	2980.4	3.0090e+001	5.721e-001	5.776e+009	0.000e+000	5.287e-003	2.326e-001	2.205e+001	8.308e-001	5.645e+001	2.147e-005	40.578	5.754e-001	1.931e+002	
41	4129.4	3.0120e+001	7.534e-001	5.495e+009	0.000e+000	6.261e-003	2.324e-001	2.019e+001	8.632e-001	5.536e+001	2.956e-005	37.915	7.020e-001	1.700e+002	
42	4099.3	3.0210e+001	6.307e-001	4.648e+009	0.000e+000	7.889e-003	2.317e-001	1.711e+001	8.937e-001	4.751e+001	2.672e-005	48.328	7.250e-001	1.769e+002	
43	3358.5	3.0100e+001	5.620e-001	5.037e+009	-2.453e-008	8.736e-003	2.326e-001	1.870e+001	8.638e-001	5.024e+001	2.184e-005	57.010	7.221e-001	2.150e+002	
44	5573.2	3.0300e+001	9.231e-001	5.019e+009	2.992e-007	1.626e-004	2.640e-001	1.593e+001	8.251e-001	4.392e+001	2.848e-005	1.947	4.910e-001	8.810e+001	
45	3320.0	3.0710e+001	6.362e-001	5.885e+009	0.000e+000	6.761e-003	2.931e-001	2.512e+001	8.466e-001	5.748e+001	2.374e-005	45.913	6.323e-001	1.905e+002	
46	2903.9	3.0110e+001	4.878e-001	5.058e+009	2.551e-007	3.926e-003	2.325e-001	1.807e+001	8.303e-001	4.916e+001	1.800e-005	38.559	4.067e-001	1.400e+002	
47	5209.7	3.0240e+001	9.545e-001	5.540e+009	1.717e-007	8.596e-003	2.646e-001	1.695e+001	8.598e-001	5.009e+001	3.159e-005	39.881	9.129e-001	1.752e+002	
48	3733.0	3.0210e+001	7.377e-001	5.970e+009	0.000e+000	7.629e-003	2.317e-001	1.997e+001	8.937e-001	5.887e+001	3.004e-005	46.375	7.333e-001	1.964e+002	
49	5443.8	3.0380e+001	8.620e-001	4.811e+009	0.000e+000	1.100e-002	2.304e-001	1.577e+001	8.229e-001	4.352e+001	2.917e-005	48.453	1.012e+000	1.859e+002	
50	4760.8	3.0140e+001	8.897e-001	5.632e+009	1.717e-007	1.179e-002	2.322e-001	1.690e+001	8.626e-001	5.358e+001	3.204e-005	57.963	8.972e-001	1.885e+002	
51	3769.1	3.0190e+001	6.287e-001	5.036e+009	1.202e-007	9.675e-003	2.319e-001	1.796e+001	8.612e-001	4.985e+001	2.439e-005	59.225	7.436e-001	1.973e+002	
52	4918.4	3.0120e+001	7.851e-001	4.808e+009	1.717e-007	1.042e-002	2.324e-001	1.366e+001	8.632e-001	4.408e+001	2.657e-005	49.967	9.541e-001	1.940e+002	
53	4149.0	3.0060e+001	6.741e-001	4.884e+009	2.698e-008	6.752e-003	2.329e-001	1.549e+001	8.649e-001	4.611e+001	2.432e-005	41.883	6.799e-001	1.639e+002	
54	3085.4	3.0130e+001	5.040e-001	4.921e+009	1.128e-007	6.136e-003	2.655e-001	1.971e+001	8.297e-001	4.865e+001	1.778e-005	47.959	5.631e-001	1.825e+002	
55	4406.3	3.0060e+001	7.602e-001	5.186e+009	0.000e+000	9.085e-003	2.329e-001	1.837e+001	8.649e-001	5.165e+001	2.933e-005	50.233	8.187e-001	1.858e+002	
56	3887.7	3.0130e+001	7.535e-001	5.839e+009	2.011e-007	9.197e-003	2.655e-001	2.057e+001	8.297e-001	5.476e+001	2.493e-005	52.771	7.799e-001	2.006e+002	
57	3953.2	3.0170e+001	7.239e-001	5.525e+009	6.867e-008	8.097e-003	2.320e-001	1.650e+001	8.618e-001	5.038e+001	2.509e-005	46.569	7.638e-001	1.932e+002	
58	5200.6	3.0080e+001	9.620e-001	5.564e+009	-6.377e-008	9.409e-003	2.660e-001	1.943e+001	8.644e-001	5.310e+001	3.424e-005	41.223	1.034e+000	1.988e+002	
59	4458.2	3.0170e+001	7.527e-001	5.094e+009	-9.811e-009	2.894e-003	2.320e-001	1.661e+001	8.618e-001	4.830e+001	2.741e-005	18.363	5.602e-001	1.257e+002	
60
61	4034.9	3.0280e+001	7.676e-001	5.761e+009	0.000e+000	9.433e-003	2.642e-001	2.334e+001	8.917e-001	5.921e+001	3.233e-005	52.972	7.839e-001	1.943e+002	
62	3503.2	3.0080e+001	6.034e-001	5.181e+009	3.213e-007	9.099e-003	2.327e-001	1.512e+001	8.644e-001	4.831e+001	2.121e-005	56.715	7.530e-001	2.149e+002	
63	2762.4	3.0100e+001	5.077e-001	5.532e+009	0.000e+000	4.306e-003	2.326e-001	2.237e+001	8.638e-001	5.700e+001	2.072e-005	37.608	4.856e-001	1.758e+002	
64	3722.9	3.0130e+001	6.518e-001	5.275e+009	1.741e-007	7.788e-003	2.655e-001	1.792e+001	8.629e-001	5.007e+001	2.312e-005	48.755	7.123e-001	1.913e+002	
65	3737.9	3.0140e+001	6.134e-001	4.946e+009	5.347e-007	5.761e-003	2.322e-001	1.706e+000	1.626e+000	6.483e+001	4.700e-005	38.388	6.642e-001	1.777e+002	
66	4788.2	3.0070e+001	7.431e-001	4.667e+009	1.275e-007	8.594e-003	2.328e-001	1.363e+001	8.314e-001	4.098e+001	2.325e-005	43.964	8.521e-001	1.779e+002	
67	4338.4	3.0190e+001	6.749e-001	4.697e+009	2.502e-007	8.808e-003	2.319e-001	1.368e+001	8.612e-001	4.297e+001	2.280e-005	46.870	8.319e-001	1.918e+002	
68	5788.1	3.0100e+001	8.950e-001	4.654e+009	3.875e-007	1.402e-002	2.326e-001	1.085e+001	8.638e-001	3.983e+001	2.745e-005					
69	4376.8	3.0130e+001	7.334e-001	5.049e+009	4.537e-007	9.949e-003	2.655e-001	1.737e+001	8.297e-001	4.662e+001	2.393e-005	50.647	9.276e-001	2.119e+002	
70	2961.0	3.0300e+001	5.259e-001	5.382e+009	0.000e+000	7.638e-003	2.640e-001	2.551e+001	8.251e-001	5.600e+001	2.071e-005	60.957	5.563e-001	1.879e+002	
71	2795.9	3.0260e+001	5.277e-001	5.712e+009	0.000e+000	4.626e-004	2.644e-001	2.456e+001	8.592e-001	5.930e+001	2.119e-005	5.288	3.630e-001	1.298e+002	
72	3006.6	3.0120e+001	6.013e-001	6.024e+009	0.000e+000	6.854e-003	2.324e-001	2.186e+001	8.964e-001	6.053e+001	2.519e-005	47.842	6.504e-001	2.163e+002	
73	4806.3	3.0260e+001	8.196e-001	5.160e+009	1.668e-007	9.201e-003	2.644e-001	1.674e+001	8.592e-001	4.766e+001	2.751e-005	45.770	8.638e-001	1.797e+002	
74	3436.5	3.0070e+001	5.750e-001	5.032e+009	0.000e+000	9.192e-003	2.328e-001	1.827e+001	8.314e-001	4.839e+001	2.065e-005	59.295	7.118e-001	2.071e+002	
75	5018.0	3.0160e+001	8.191e-001	4.923e+009	0.000e+000	1.158e-002	2.653e-001	1.701e+001	8.289e-001	4.389e+001	2.584e-005	52.056	1.014e+000	2.022e+002	
76	4725.4	3.0280e+001	8.927e-001	5.720e+009	2.060e-007	9.942e-003	2.642e-001	1.972e+001	8.917e-001	5.523e+001	3.428e-005	49.141	8.913e-001	1.886e+002	
77	2662.6	3.0630e+001	4.383e-001	5.042e+009	7.358e-009	4.889e-003	2.938e-001	2.303e+001	8.815e-001	5.416e+001	1.875e-005	44.401	4.822e-001	1.811e+002	
78	3905.6	3.0410e+001	7.029e-001	5.473e+009	1.717e-008	9.292e-003	2.302e-001	1.783e+001	8.221e-001	5.011e+001	2.428e-005	52.779	7.961e-001	2.038e+002	
79	8527.6	3.0210e+001	1.341e+000	4.751e+009	5.886e-008	1.922e-002	2.317e-001	1.404e+001	8.275e-001	4.205e+001	4.282e-005	51.639	1.702e+000	1.996e+002	
80	5325.7	2.9980e+001	9.154e-001	5.153e+009	1.698e-005	1.113e-002	1.634e+000	1.096e+001	2.168e+000	3.758e+001	2.031e-005	51.601	9.585e-001	1.800e+002	
81	2929.8	3.0570e+001	5.168e-001	5.393e+009	0.000e+000	5.813e-003	2.617e-001	2.478e+001	8.505e-001	5.659e+001	2.159e-005	50.016	5.067e-001	1.730e+002	
82	4000.5	3.0710e+001	6.267e-001	4.811e+009	1.472e-008	1.111e-002	2.931e-001	1.950e+001	8.466e-001	4.586e+001	2.235e-005	62.976	7.795e-001	1.948e+002	
83	4629.3	3.0090e+001	7.901e-001	5.136e+009	9.811e-008	7.567e-003	2.326e-001	1.589e+001	8.308e-001	4.715e+001	2.656e-005	41.941	7.593e-001	1.640e+002	
84	5561.3	3.0160e+001	8.877e-001	4.814e+009	3.605e-007	1.041e-002	2.321e-001	1.402e+001	8.289e-001	4.287e+001	2.896e-005	45.656	1.019e+000	1.832e+002	
85	3633.0	3.0210e+001	6.473e-001	5.382e+009	0.000e+000	4.607e-003	2.317e-001	2.133e+001	8.275e-001	5.306e+001	2.476e-005	33.697	5.509e-001	1.516e+002	
86	2733.5	3.0240e+001	4.748e-001	5.252e+009	2.011e-007	5.608e-003	2.646e-001	2.153e+001	8.598e-001	5.348e+001	1.848e-005	48.181	5.111e-001	1.870e+002	
87	2795.5	3.0140e+001	5.562e-001	5.997e+009	0.000e+000	5.821e-004	2.322e-001	2.457e+001	8.295e-001	5.931e+001	2.146e-005	6.204	3.718e-001	1.330e+002	
88	6229.9	3.0360e+001	1.005e+000	4.897e+009	8.339e-008	1.322e-002	2.306e-001	1.433e+001	8.893e-001	4.630e+001	3.821e-005	50.659	1.165e+000	1.870e+002	
89	3603.3	3.0320e+001	5.871e-001	4.940e+009	4.905e-009	9.194e-003	2.639e-001	1.919e+001	8.245e-001	4.642e+001	1.967e-005	55.079	7.618e-001	2.114e+002	
90	4685.3	3.0240e+001	7.150e-001	4.615e+009	5.298e-007	9.885e-003	2.646e-001	1.235e+001	8.598e-001	3.978e+001	2.169e-005	53.968	8.040e-001	1.716e+002	
91	3491.6	3.0190e+001	5.808e-001	5.022e+009	-9.811e-009	8.934e-003	2.319e-001	1.925e+001	1.192e+000	6.659e+001	4.412e-005	59.424	6.848e-001	1.961e+002	
92	4264.0	3.0400e+001	7.284e-001	5.193e+009	5.052e-007	3.959e-003	2.632e-001	1.737e+001	8.224e-001	4.751e+001	2.345e-005	24.934	5.675e-001	1.331e+002	
93	3550.5	3.0300e+001	6.245e-001	5.329e+009	0.000e+000	8.018e-003	2.640e-001	2.307e+001	8.251e-001	5.250e+001	2.291e-005	52.112	6.872e-001	1.936e+002	
94	4094.8	3.0320e+001	7.783e-001	5.763e+009	2.575e-007	8.078e-003	2.968e-001	2.312e+001	8.245e-001	5.379e+001	2.524e-005	46.834	7.682e-001	1.876e+002	
95	5815.8	3.0320e+001	9.231e-001	4.812e+009	9.345e-007	1.228e-002	2.968e-001	1.442e+001	8.245e-001	4.006e+001	2.537e-005	50.660	1.114e+000	1.915e+002	
96	2614.2	3.0160e+001	3.785e-001	4.366e+009	5.886e-008	3.618e-003	2.653e-001	1.914e+001	1.359e+000	6.699e+001	3.539e-005	35.013	4.194e-001	1.604e+002	
97	4053.8	3.0340e+001	7.109e-001	5.321e+009	3.017e-007	9.344e-003	2.307e-001	1.621e+001	8.570e-001	4.985e+001	2.581e-005	53.856	7.711e-001	1.902e+002	
98	3321.1	3.0150e+001	5.655e-001	5.134e+009	2.404e-007	5.564e-003	2.653e-001	1.964e+001	8.624e-001	5.051e+001	2.131e-005	41.658	5.671e-001	1.707e+002	
99	3699.9	3.0260e+001	7.509e-001	6.141e+009	2.698e-007	8.493e-003	2.644e-001	1.856e+001	8.592e-001	5.608e+001	2.495e-005	52.115	7.186e-001	1.942e+002	
100	5371.0	3.0300e+001	6.144e-001	3.466e+009	1.373e-007	4.097e-004	2.640e-001	1.352e+001	8.251e-001	3.297e+001	2.118e-005	4.389	3.968e-001	7.389e+001	
Note 1: Columns marked (*) are affected if gauge force correction is applied

Note 2: Columns marked (#) are affected if the compliance factor is > 0
