Repository: michael1788/krap

File: data/24-11-25/tmp_manual_check/20241125$25^DAN_SDS_CYPS_0.05$single.txt
Single Phase Analysis Version 11.0: Basic Format															
Source File: D:\20241125_DAN_SDS_CYPS_phos_0.01_0.03_0.05.uvc															
Operator:															
Sample ID:	1000														
Bar Code:	1000														
File Comments:	New File														
Lower Area Filter:	5														
Upper Area Filter:	2000														
(*)Gauge Force Correction To Strain Axis:	NO														
(#)Compliance (mm/N):	0														
RECORD	MEAN AREA	ESTIMATED_LENGTH(*)	GRADIENT(*)	EMOD(*)(#)	EMOD	DECRIMPING_WORK	EXTENSION_WORK	START_X(*)	START_Y	END_X(*)	END_Y	ANALYSIS_WORK	BREAK_STRAIN(*)(#)	BREAK_LOAD	TENSILE_STRENGTH
	sq. micron	mm	N/mm	Pascals	GPa	Joules	Joules	% Strain	MPa	% Strain	MPa	Joules	% Strain	N	MPa
76	6105.3	30.07	1.116	5494000000	5.494	0	0.01732	0.2328	17.44	0.8646	51.5	0.0000396	60.825	1.336	218.8
77	3689	30.2	0.5889	4821000000	4.821	9.811E-09	0.005238	0.2649	19.41	0.8278	47.07	0.00002144	40.662	0.5067	137.4
78	3877.1	30.19	0.7642	5951000000	5.951	0	0.007223	0.2319	20.75	0.8612	58.45	0.00002949	42.994	0.7289	188
79	2264.3	30.32	0.4273	5722000000	5.722	-9.811E-09	0.005178	0.2639	24.26	0.8245	56.54	0.00001539	50.858	0.4449	196.5
80	3180.5	30.1	0.5389	5100000000	5.1	0	0.007317	0.2326	19.12	0.8306	49.35	0.00001955	55.05	0.5901	185.5
81	3546.2	30.11	0.6096	5176000000	5.176	0	0.008262	0.2657	22.13	0.8967	54.22	0.0000262	50.149	0.728	205.3
82	4181.6	30.12	0.7125	5132000000	5.132	1.643E-07	0.003228	0.2324	16.89	0.8632	49.27	0.00002678	21.448	0.5528	132.2
83	4203.6	30.07	0.8434	6033000000	6.033	0	0.008281	0.2328	21.47	0.8646	59.4	0.00003186	43.964	0.7981	189.9
84	2849	30.12	0.5057	5346000000	5.346	0	0.004207	0.2324	20.32	0.8632	54.24	0.00002038	36.155	0.4493	157.7
85	4151.9	30.24	0.7175	5226000000	5.226	0	0.006882	0.2315	20.79	0.8598	52.34	0.00002865	42.163	0.7103	171.1
86	2610.4	29.97	0.5273	6054000000	6.054	0.000002355	0.005023	0.4338	9.208	1.435	66.33	0.00002838	43.243	0.5057	193.7
87															
88	5647.5	30.12	1.016	5417000000	5.417	0	0.0107	0.2324	16.5	0.8632	50.12	0.00003653	44.489	1.064	188.5
89	3827.3	30.26	0.7535	5957000000	5.957	0	0.008716	0.2313	23.45	0.8592	59.73	0.00002988	51.157	0.7461	194.9
90	3321.7	30.12	0.605	5486000000	5.486	4.66E-08	0.00829	0.2324	19.64	0.8632	54.05	0.00002344	51.096	0.7471	224.9
91	5207.8	30.02	0.9106	5249000000	5.249	0.000000103	0.01023	0.2332	14.88	0.8661	47.94	0.00003161	46.536	1.004	192.8
92	6937.5	30.19	1.26	5482000000	5.482	0.000000233	0.01258	0.2319	16.97	0.8612	51.4	0.00004564	44.551	1.23	177.3
93	4363.2	30.47	0.7464	5212000000	5.212	3.753E-07	0.01031	0.2626	18.1	0.8861	50.93	0.00002889	52.609	0.8908	204.2
94	3021.6	30.42	0.548	5517000000	5.517	-2.207E-08	0.006467	0.2301	19.64	0.8547	53.57	0.00002073	47.107	0.6171	204.2
95	3336.1	30.47	0.6202	5665000000	5.665	3.679E-08	0.007756	0.2626	21.76	0.8861	57.34	0.00002537	54.119	0.6352	190.4
96															
97	3358.4	30.68	0.6053	5530000000	5.53	0	0.007348	0.2934	25.71	0.9126	59.15	0.00002755	48.305	0.6848	203.9
98	5150.9	30.02	0.7794	4542000000	4.542	1.349E-07	0.01149	0.2332	14.09	0.8661	43.04	0.000028	51.366	1.012	196.6
99	4605	30.32	0.7498	4937000000	4.937	0	0.007394	0.2639	17.68	0.8575	46.87	0.00002688	41.623	0.7358	159.8
100	4858	30.45	0.7799	4889000000	4.889	0.00000013	0.009827	0.2299	16.66	0.8539	46.75	0.00002942	46.568	0.9369	192.9
Note 1: Columns marked (*) are affected if gauge force correction is applied															192.8
															
Note 2: Columns marked (#) are affected if the compliance factor is > 0

File: data/24-11-25/tmp_manual_check/20241125$25^DAN_SDS_CYPS_phos$single.txt
Single Phase Analysis Version 11.0: Basic Format															
Source File: D:\20241125_DAN_SDS_CYPS_phos_0.01_0.03_0.05.uvc															
Operator:															
Sample ID:	1000														
Bar Code:	1000														
File Comments:	New File														
Lower Area Filter:	5														
Upper Area Filter:	2000														
(*)Gauge Force Correction To Strain Axis:	NO														
(#)Compliance (mm/N):	0														
RECORD	MEAN AREA	ESTIMATED_LENGTH(*)	GRADIENT(*)	EMOD(*)(#)	EMOD	DECRIMPING_WORK	EXTENSION_WORK	START_X(*)	START_Y	END_X(*)	END_Y	ANALYSIS_WORK	BREAK_STRAIN(*)(#)	BREAK_LOAD	TENSILE_STRENGTH
	sq. micron	mm	N/mm	Pascals	GPa	Joules	Joules	% Strain	MPa	% Strain	MPa	Joules	% Strain	N	MPa
1	4933	30.17	0.8799	5381000000	5.381	4.415E-08	0.01144	0.232	18	0.8286	50.81	0.00003148	51.011	1.058	214.4
2	4892	30.24	0.8355	5164000000	5.164	1.766E-07	0.01066	0.2315	16.54	0.8267	47.23	0.00002826	52.216	0.9055	185.1
3	5743.5	30.08	0.9509	4980000000	4.98	0.000000623	0.01565	0.266	15.71	0.8311	44.58	0.00002956	60.206	1.222	212.8
4	4965.6	30.2	0.7788	4737000000	4.737	-4.905E-09	0.01016	0.2318	16	0.894	47.42	0.00003185	47.98	0.9433	190
5	3133.1	30.38	0.528	5120000000	5.12	1.643E-07	0.008149	0.2304	17.85	0.8229	48.38	0.00001901	56.912	0.6514	207.9
6	2855.7	30.35	0.4973	5285000000	5.285	0	0.006734	0.2306	19.75	0.8237	50.85	0.0000184	53.18	0.5881	206
7	3534	30.35	0.6757	5803000000	5.803	-7.358E-09	0.00934	0.2306	19.85	0.8237	54.27	0.00002375	56.079	0.7672	217.1
8	2478.4	30.33	0.4604	5634000000	5.634	1.668E-07	0.003639	0.2308	21.97	0.8902	59.18	0.00002049	36.762	0.413	166.7
9	3963.6	30.01	0.724	5482000000	5.482	0	0.008952	0.2333	19.31	0.8331	50.99	0.00002492	51.083	0.8099	204.3
10	3653.3	30.47	0.6456	5384000000	5.384	0	0.01056	0.2626	23.77	0.8861	56.66	0.00002818	58.91	0.8378	229.3
11	4107.2	30.13	0.6759	4958000000	4.958	0	0.01089	0.2323	18.03	0.8961	50.16	0.00002851	58.181	0.8731	212.6
12	3990.4	30.27	0.7316	5550000000	5.55	0	0.008798	0.2643	21.27	0.8259	52.49	0.00002519	49.356	0.8207	205.7
13															
14	6109.8	30.36	1.046	5195000000	5.195	2.943E-08	0.01327	0.2964	19.03	0.8893	49.86	0.00003861	54.15	1.085	177.5
15	2028.1	29.97	0.362	5350000000	5.35	0.000005271	0.005539	1.134	19.59	1.935	62.4	0.00002003	59.226	0.4371	215.5
16	5192.2	30.42	0.8312	4870000000	4.87	6.009E-07	0.01072	0.263	13.89	0.8547	42.99	0.00002694	49.408	0.9781	188.4
17	2591.6	30.35	0.5264	6165000000	6.165	3.679E-08	0.006077	0.2306	21.39	0.8237	57.73	0.00001879	50.115	0.5509	212.6
18	3509.5	30.07	0.6441	5518000000	5.518	0.000004368	0.008711	0.8646	6.709	1.663	49.76	0.00002271	55.77	0.7123	202.9
19	5016.3	30.27	0.8329	5026000000	5.026	0	0.01136	0.2643	19.66	0.8259	47.43	0.00002904	51.867	1.011	201.6
20	3595.9	30.52	0.5744	4875000000	4.875	2.821E-07	0.00891	0.2621	20.05	0.8191	47.61	0.00002117	50.426	0.8182	227.5
21	2695.2	30.44	0.5026	5676000000	5.676	0	0.008012	0.2628	26.21	0.887	61.52	0.00002263	59.067	0.6377	236.6
22	2751.5	30.52	0.5225	5796000000	5.796	2.281E-07	0.005247	0.2621	19.43	0.8191	50.81	0.00001622	45.708	0.4842	176
23	3286.1	30.25	0.5474	5039000000	5.039	0	0.00801	0.2645	23.14	0.8264	51.2	0.00002102	54.876	0.6706	204.1
24	2890.7	30.25	0.5628	5889000000	5.889	0	0.007318	0.2645	26.64	0.8926	63.47	0.00002496	52.727	0.6333	219.1
25	5685.9	30.25	0.9687	5153000000	5.153	5.396E-08	0.01464	0.2645	17.94	0.8264	46.5	0.00003109	54.876	1.233	216.9
Note 1: Columns marked (*) are affected if gauge force correction is applied															206.95
															
Note 2: Columns marked (#) are affected if the compliance factor is > 0
