Repository: michael1788/krap

File: data/pulling_3_dec_24/formatted/single/20241203_EN_IHNY_bleached_SDS_wash_(phos)_old_batch_batch_1_batch_2_single.txt
RECORD	MEAN AREA	ESTIMATED_LENGTH(*)	GRADIENT(*)	EMOD(*)(#)	DECRIMPING_WORK	EXTENSION_WORK	START_X(*)	START_Y	END_X(*)	END_Y	ANALYSIS_WORK	BREAK_STRAIN(*)(#)	BREAK_LOAD	TENSILE_STRENGTH
1	4798.3	3.0250e+001	6.712e-001	4.231e+009	4.047e-007	9.520e-003	2.314e-001	1.268e+001	8.264e-001	3.793e+001	2.227e-005	46.744	9.276e-001	1.933e+002
2														
3	3736.3	3.0310e+001	6.504e-001	5.276e+009	1.496e-007	8.144e-003	2.309e-001	1.628e+001	8.578e-001	4.976e+001	2.347e-005	46.882	8.109e-001	2.170e+002
4	2128.5	3.1140e+001	1.689e-001	2.471e+009	0.000e+000	4.243e-003	2.248e-001	1.959e+001	8.671e-001	2.996e+001	6.720e-006	45.568	3.846e-001	1.807e+002
5	3768.1	3.0360e+001	6.879e-001	5.542e+009	4.390e-007	7.247e-003	2.964e-001	2.031e+001	8.564e-001	5.194e+001	2.312e-005	45.652	6.818e-001	1.809e+002
6	6587.9	3.0140e+001	1.074e+000	4.914e+009	2.747e-007	1.111e-002	2.654e-001	1.385e+001	8.626e-001	4.267e+001	3.320e-005	41.705	1.146e+000	1.739e+002
7	3768.7	3.0050e+001	5.935e-001	4.733e+009	1.815e-007	7.597e-003	2.329e-001	1.536e+001	8.319e-001	4.438e+001	2.066e-005	48.153	6.917e-001	1.835e+002
8	3524	3.0710e+001	5.269e-001	4.591e+009	4.856e-007	8.167e-003	2.931e-001	1.517e+001	8.466e-001	4.051e+001	1.651e-005	57.506	6.249e-001	1.773e+002
9	3461.5	3.0220e+001	6.366e-001	5.557e+009	2.600e-007	7.701e-003	2.647e-001	1.814e+001	8.273e-001	4.974e+001	2.010e-005	49.437	7.137e-001	2.062e+002
10	3838.7	3.0100e+001	4.365e-001	3.423e+009	4.071e-007	7.068e-003	2.326e-001	9.584e+000	8.306e-001	3.016e+001	1.243e-005	47.907	6.264e-001	1.632e+002
11	5291.1	3.0040e+001	8.490e-001	4.820e+009	3.213e-007	1.160e-002	2.663e-001	1.576e+001	8.322e-001	4.413e+001	2.700e-005	50.533	1.061e+000	2.005e+002
12	4160.5	2.9970e+001	1.430e-002	1.030e+008	0.000e+000	1.046e-003	2.002e-001	6.720e+000	8.008e-001	7.664e+000	5.001e-006	8.342	5.455e-001	1.311e+002
13	2192.1	3.0360e+001	4.190e-001	5.803e+009	0.000e+000	4.322e-004	2.964e-001	2.685e+001	8.893e-001	6.087e+001	1.768e-005	5.698	3.149e-001	1.437e+002
14	3357.9	3.0570e+001	5.308e-001	4.833e+009	-1.47E-08	8.426e-003	2.617e-001	2.001e+001	8.505e-001	4.865e+001	2.103e-005	54.4	6.843e-001	2.038e+002
15	4174.2	3.0190e+001	6.255e-001	4.524e+009	0.000e+000	9.212e-003	2.319e-001	1.680e+001	8.612e-001	4.595e+001	2.475e-005	51.143	7.863e-001	1.884e+002
16	6723.8	3.0280e+001	1.003e+000	4.518e+009	4.071e-007	7.676e-003	2.642e-001	1.284e+001	8.917e-001	4.137e+001	3.513e-005	30.812	9.379e-001	1.395e+002
17	3404	3.0240e+001	5.874e-001	5.219e+009	-4.91E-09	2.610e-003	2.646e-001	1.917e+001	8.598e-001	4.943e+001	2.154e-005	20.403	4.577e-001	1.344e+002
18	4089.6	3.0260e+001	7.979e-001	5.904e+009	0.000e+000	8.265e-003	2.644e-001	2.135e+001	8.923e-001	5.853e+001	3.161e-005	44.052	8.403e-001	2.055e+002
19	3358.8	3.0520e+001	5.294e-001	4.810e+009	0.000e+000	4.616e-003	2.621e-001	2.132e+001	8.191e-001	4.819e+001	1.996e-005	37.254	5.273e-001	1.570e+002
20	2821	3.0380e+001	4.783e-001	5.151e+009	1.864e-007	6.276e-003	2.304e-001	1.791e+001	8.887e-001	5.234e+001	1.998e-005	49.013	5.729e-001	2.031e+002
21	4365.3	3.0110e+001	6.952e-001	4.795e+009	9.811e-008	8.106e-003	2.657e-001	1.697e+001	8.303e-001	4.439e+001	2.274e-005	43.208	8.241e-001	1.888e+002
22	3374.9	3.0520e+001	6.593e-001	5.962e+009	2.207e-008	5.296e-003	2.621e-001	2.500e+001	8.191e-001	5.814e+001	2.399e-005	35.157	6.151e-001	1.823e+002
23	4145.9	3.0360e+001	7.535e-001	5.518e+009	-5.15E-08	8.556e-003	2.306e-001	1.988e+001	8.893e-001	5.620e+001	3.169e-005	45.323	8.570e-001	2.067e+002
24	3113.4	3.0190e+001	5.502e-001	5.336e+009	-1.96E-08	5.804e-003	2.319e-001	1.906e+001	8.612e-001	5.215e+001	2.115e-005	43.027	6.078e-001	1.952e+002
25	2629.7	3.0070e+001	2.402e-002	2.746e+008	4.709e-007	4.998e-003	2.660e-001	9.327e-001	8.314e-001	3.358e+000	1.307e-006	45.959	4.400e-001	1.673e+002
26	3982	3.0200e+001	6.860e-001	5.203e+009	0.000e+000	1.003e-002	2.318e-001	1.663e+001	8.278e-001	4.669e+001	2.246e-005	55.894	8.001e-001	2.009e+002
27	4307.7	3.0270e+001	6.178e-001	4.341e+009	1.987e-007	9.080e-003	2.313e-001	1.515e+001	8.259e-001	4.065e+001	2.260e-005	51.305	7.726e-001	1.793e+002
28	4453.8	3.0400e+001	7.473e-001	5.101e+009	1.349e-007	9.998e-003	2.303e-001	1.553e+001	8.224e-001	4.527e+001	2.399e-005	50.263	9.055e-001	2.033e+002
29	4112	3.0470e+001	6.939e-001	5.142e+009	8.830e-008	9.781e-003	2.626e-001	1.766e+001	8.861e-001	5.010e+001	2.680e-005	52.806	8.295e-001	2.017e+002
30	2748.1	3.0360e+001	4.802e-001	5.305e+009	1.962e-007	3.889e-003	2.306e-001	1.999e+001	8.893e-001	5.480e+001	2.053e-005	35.145	4.341e-001	1.580e+002
31	3697.7	3.0170e+001	6.800e-001	5.548e+009	3.066e-007	7.068e-003	2.320e-001	1.817e+001	8.286e-001	5.200e+001	2.304e-005	44.249	7.044e-001	1.905e+002
32	4637.7	3.0420e+001	8.147e-001	5.344e+009	2.943e-008	1.023e-002	2.630e-001	1.851e+001	8.547e-001	5.056e+001	2.927e-005	50.362	8.839e-001	1.906e+002
33	3021.5	3.0630e+001	5.256e-001	5.328e+009	0.000e+000	1.462e-003	2.612e-001	2.257e+001	8.488e-001	5.406e+001	2.079e-005	12.961	4.179e-001	1.383e+002
34	4122.8	3.0470e+001	7.759e-001	5.734e+009	4.292e-007	1.053e-002	2.626e-001	1.916e+001	8.861e-001	5.497e+001	2.932e-005	53.2	8.702e-001	2.111e+002
35	2944.4	3.0550e+001	5.624e-001	5.835e+009	0.000e+000	5.992e-003	2.291e-001	2.332e+001	8.183e-001	5.748e+001	2.133e-005	41.146	6.401e-001	2.174e+002
36	3842.9	3.0090e+001	6.824e-001	5.343e+009	9.811e-009	9.658e-003	2.326e-001	1.876e+001	8.308e-001	5.131e+001	2.450e-005	52.409	8.491e-001	2.210e+002
37	3593.7	3.0450e+001	6.267e-001	5.310e+009	0.000e+000	4.901e-004	2.299e-001	1.952e+001	8.539e-001	5.228e+001	2.466e-005	4.598	4.812e-001	1.339e+002
38	3847.1	3.0060e+001	6.632e-001	5.182e+009	1.300e-007	6.216e-003	2.329e-001	1.683e+001	8.317e-001	4.833e+001	2.249e-005	37.791	6.970e-001	1.812e+002
39	2637.2	3.0400e+001	5.094e-001	5.872e+009	0.000e+000	6.205e-003	2.303e-001	2.474e+001	8.224e-001	5.915e+001	2.000e-005	47.73	5.695e-001	2.159e+002
40	4600.3	3.0030e+001	7.603e-001	4.963e+009	0.000e+000	8.955e-003	2.331e-001	1.631e+001	8.325e-001	4.521e+001	2.556e-005	45.122	9.124e-001	1.983e+002
41	3407	3.0340e+001	5.469e-001	4.870e+009	0.000e+000	5.310e-003	2.637e-001	2.102e+001	8.570e-001	4.939e+001	2.169e-005	38.827	5.631e-001	1.653e+002
42	5721.7	3.0100e+001	9.326e-001	4.906e+009	3.090e-007	2.479e-003	2.658e-001	1.655e+001	8.638e-001	4.647e+001	3.240e-005	12.259	7.486e-001	1.308e+002
43	4092.8	3.0420e+001	7.265e-001	5.400e+009	2.845e-007	9.842e-003	2.630e-001	1.930e+001	8.547e-001	5.130e+001	2.617e-005	52.268	8.236e-001	2.012e+002
44	4702.7	3.0310e+001	7.630e-001	4.918e+009	1.668e-007	7.991e-003	2.309e-001	1.711e+001	8.578e-001	4.861e+001	2.922e-005	42.263	8.133e-001	1.729e+002
45														
46	3070.4	3.0340e+001	6.126e-001	6.053e+009	1.472e-007	7.199e-003	2.966e-001	2.700e+001	8.570e-001	6.151e+001	2.317e-005	50.791	6.230e-001	2.029e+002
47	2792.6	3.0200e+001	5.022e-001	5.431e+009	1.472e-008	4.341e-003	2.318e-001	1.880e+001	8.278e-001	5.094e+001	1.760e-005	36.954	4.788e-001	1.714e+002
48	3291.7	3.0400e+001	5.946e-001	5.492e+009	2.502e-007	8.671e-003	2.632e-001	2.012e+001	8.224e-001	5.186e+001	2.018e-005	56.02	6.956e-001	2.113e+002
49	5863	3.0260e+001	1.089e+000	5.622e+009	0.000e+000	1.286e-002	2.644e-001	2.083e+001	8.923e-001	5.555e+001	4.352e-005	48.447	1.192e+000	2.033e+002
50	3773	3.0470e+001	7.251e-001	5.856e+009	2.158e-007	9.965e-003	2.626e-001	2.197e+001	8.861e-001	5.877e+001	2.926e-005	55.858	8.035e-001	2.130e+002
51	5387	2.9970e+001	9.129e-003	5.079e+007	4.415e-008	1.484e-002	2.002e-001	3.460e+000	8.342e-001	3.733e+000	3.684e-006	58.058	1.205e+000	2.237e+002
52	2942.5	3.0450e+001	5.249e-001	5.432e+009	0.000e+000	7.091e-003	2.299e-001	2.351e+001	8.539e-001	5.718e+001	2.278e-005	51.166	6.191e-001	2.104e+002
53	4664.6	3.0400e+001	8.146e-001	5.309e+009	6.917e-007	1.089e-002	2.303e-001	1.073e+001	8.224e-001	4.238e+001	2.238e-005	52.763	9.060e-001	1.942e+002
54	3468.8	3.0220e+001	5.724e-001	4.987e+009	8.069e-007	4.769e-003	2.316e-001	8.485e+000	8.273e-001	3.818e+001	1.392e-005	33.587	5.734e-001	1.653e+002
55	2554.1	3.0570e+001	4.502e-001	5.389e+009	0.000e+000	6.050e-003	2.617e-001	2.420e+001	8.505e-001	5.589e+001	1.837e-005	48.839	5.582e-001	2.186e+002
56	3814.1	3.0160e+001	6.762e-001	5.347e+009	4.268e-007	8.837e-003	2.653e-001	1.685e+001	8.621e-001	4.874e+001	2.260e-005	47.779	8.388e-001	2.199e+002
57	3225	3.0240e+001	6.347e-001	5.952e+009	0.000e+000	5.021e-003	2.315e-001	2.099e+001	8.598e-001	5.780e+001	2.413e-005	33.499	6.058e-001	1.878e+002
58	2923	3.0240e+001	5.476e-001	5.665e+009	0.000e+000	6.970e-003	2.315e-001	2.115e+001	8.598e-001	5.672e+001	2.171e-005	49.339	6.235e-001	2.133e+002
59	2702.6	3.0270e+001	4.794e-001	5.369e+009	3.434e-007	3.542e-003	2.313e-001	1.652e+001	8.259e-001	4.919e+001	1.600e-005	32.574	3.973e-001	1.470e+002
60	4619.3	3.0220e+001	7.805e-001	5.106e+009	1.913e-007	1.105e-002	2.647e-001	1.763e+001	8.273e-001	4.651e+001	2.507e-005	53.872	9.320e-001	2.018e+002
61	2864.4	3.0310e+001	5.247e-001	5.552e+009	2.232e-007	2.131e-003	2.309e-001	2.055e+001	8.578e-001	5.549e+001	2.078e-005	19.532	3.856e-001	1.346e+002
62	2618.9	3.0130e+001	5.022e-001	5.778e+009	0.000e+000	5.008e-003	2.323e-001	2.248e+001	8.297e-001	5.675e+001	1.849e-005	40.358	5.469e-001	2.088e+002
63	3743.3	3.0060e+001	6.780e-001	5.444e+009	1.226e-008	8.819e-003	2.329e-001	1.756e+001	8.317e-001	5.085e+001	2.298e-005	51.364	7.716e-001	2.061e+002
64	2875.5	3.0290e+001	5.174e-001	5.450e+009	3.041e-007	7.906e-003	2.971e-001	2.081e+001	8.584e-001	5.101e+001	1.794e-005	56.19	6.451e-001	2.243e+002
65	4184.4	3.0090e+001	7.300e-001	5.250e+009	1.006e-007	9.298e-003	2.326e-001	1.653e+001	8.641e-001	5.029e+001	2.654e-005	50.847	8.010e-001	1.914e+002
66	3971.6	3.0240e+001	6.845e-001	5.212e+009	0.000e+000	6.009e-003	2.315e-001	1.791e+001	8.267e-001	4.916e+001	2.344e-005	36.971	6.632e-001	1.670e+002
67	3721.1	3.0600e+001	6.354e-001	5.225e+009	0.000e+000	7.073e-003	2.614e-001	2.228e+001	8.497e-001	5.326e+001	2.525e-005	44.15	6.735e-001	1.810e+002
68	4260.6	2.9970e+001	6.864e-003	4.828e+007	0.000e+000	7.402e-003	2.002e-001	5.987e+000	8.342e-001	6.447e+000	4.932e-006	41.542	7.343e-001	1.724e+002
69	2760.9	3.0600e+001	4.380e-001	4.854e+009	-2.21E-08	5.095e-003	2.614e-001	2.097e+001	8.497e-001	4.957e+001	1.753e-005	43.562	4.793e-001	1.736e+002
70	3308.5	3.0170e+001	5.728e-001	5.223e+009	4.636e-007	5.177e-003	2.320e-001	1.438e+001	8.286e-001	4.359e+001	1.606e-005	36.725	6.048e-001	1.828e+002
71	2428.1	3.0470e+001	4.698e-001	5.895e+009	1.717e-007	1.790e-004	2.626e-001	2.162e+001	8.861e-001	5.838e+001	1.891e-005	2.954	3.164e-001	1.303e+002
72	4167.8	3.0380e+001	6.680e-001	4.869e+009	2.183e-007	8.756e-003	2.304e-001	1.495e+001	8.229e-001	4.390e+001	2.255e-005	49.77	7.471e-001	1.793e+002
73	5264.7	2.9970e+001	5.276e-001	3.003e+009	8.094e-007	9.490e-003	2.002e-001	4.006e+000	8.342e-001	2.329e+001	9.587e-006	36.637	1.202e+000	2.284e+002
74	6334.7	3.0420e+001	1.094e+000	5.256e+009	7.456e-007	6.066e-003	2.630e-001	1.495e+001	8.547e-001	4.631e+001	3.539e-005	25.805	8.378e-001	1.323e+002
75	3997.8	3.0280e+001	4.897e-001	3.709e+009	4.905e-009	9.499e-003	2.642e-001	1.509e+001	8.917e-001	3.890e+001	1.877e-005	51.453	8.408e-001	2.103e+002

File: data/pulling_3_dec_24/formatted/single/20241203_NSK_IHNY_bleached_unwashed_(phos)_old_batch_batch_1_batch_2_single_phase.txt
RECORD	MEAN AREA	ESTIMATED_LENGTH(*)	GRADIENT(*)	EMOD(*)(#)	DECRIMPING_WORK	EXTENSION_WORK	START_X(*)	START_Y	END_X(*)	END_Y	ANALYSIS_WORK	BREAK_STRAIN(*)(#)	BREAK_LOAD	TENSILE_STRENGTH
1	3044.1	3.0120e+001	6.386e-001	6.319e+009	0.000e+000	6.331e-003	2.324e-001	2.449e+001	8.632e-001	6.381e+001	2.616e-005	41.003	6.539e-001	2.148e+002
2	6142.8	3.0170e+001	1.016e+000	4.989e+009	4.734e-007	1.277e-002	2.320e-001	1.334e+001	8.286e-001	4.312e+001	3.195e-005	44.448	1.227e+000	1.997e+002
3	3684	3.0130e+001	6.458e-001	5.282e+009	2.943e-008	9.297e-003	2.655e-001	2.090e+001	8.297e-001	5.166e+001	2.275e-005	47.594	8.820e-001	2.394e+002
4	3522.9	3.0160e+001	7.034e-001	6.022e+009	0.000e+000	7.945e-003	2.653e-001	2.451e+001	8.621e-001	6.029e+001	2.676e-005	46.85	6.990e-001	1.984e+002
5	4033.5	3.0080e+001	7.269e-001	5.421e+009	2.281e-007	7.977e-003	2.660e-001	1.897e+001	8.311e-001	5.035e+001	2.408e-005	40.791	8.511e-001	2.110e+002
6	3800.1	3.0120e+001	6.939e-001	5.500e+009	0.000e+000	1.019e-002	2.324e-001	1.962e+001	8.300e-001	5.331e+001	2.507e-005	53.586	8.275e-001	2.178e+002
7	3878.9	3.0080e+001	7.280e-001	5.645e+009	2.379e-007	7.558e-003	2.660e-001	1.935e+001	8.311e-001	5.185e+001	2.343e-005	41.789	7.436e-001	1.917e+002
8	5588.5	3.0060e+001	1.007e+000	5.416e+009	1.717e-008	1.191e-002	2.329e-001	1.685e+001	8.317e-001	4.942e+001	3.359e-005	43.812	1.206e+000	2.158e+002
9	4003.5	3.0160e+001	7.469e-001	5.627e+009	0.000e+000	5.264e-003	2.653e-001	2.267e+001	8.621e-001	5.673e+001	2.858e-005	29.41	6.549e-001	1.636e+002
10	3750.8	3.0130e+001	6.832e-001	5.488e+009	2.551e-007	2.870e-003	2.323e-001	1.530e+001	8.961e-001	5.035e+001	2.461e-005	18.487	5.872e-001	1.565e+002
11	3237.4	3.0090e+001	5.576e-001	5.182e+009	1.472e-007	7.796e-003	2.326e-001	1.849e+001	8.641e-001	5.197e+001	2.165e-005	48.322	7.206e-001	2.226e+002
12	3057.9	3.0330e+001	5.809e-001	5.761e+009	1.962e-007	6.351e-003	2.308e-001	1.989e+001	8.902e-001	5.807e+001	2.430e-005	43.686	6.205e-001	2.029e+002
13	3141.5	3.0140e+001	5.696e-001	5.465e+009	9.811e-009	5.978e-003	2.654e-001	1.967e+001	8.626e-001	5.168e+001	2.062e-005	41.705	5.970e-001	1.900e+002
14	3250.5	3.0220e+001	5.718e-001	5.316e+009	6.205e-007	2.748e-003	2.647e-001	1.569e+001	8.273e-001	4.542e+001	1.703e-005	20.649	4.842e-001	1.489e+002
15	3463.5	3.0260e+001	6.966e-001	6.086e+009	9.811e-009	5.961e-003	2.644e-001	2.337e+001	8.592e-001	6.048e+001	2.599e-005	35.36	6.681e-001	1.929e+002
16	4180	3.0310e+001	7.532e-001	5.462e+009	1.938e-007	8.763e-003	2.969e-001	2.406e+001	8.908e-001	5.680e+001	3.110e-005	47.245	7.898e-001	1.889e+002
17	4066.7	3.0140e+001	6.698e-001	4.964e+009	8.339e-008	6.902e-003	2.654e-001	1.665e+001	8.626e-001	4.596e+001	2.314e-005	40.71	7.029e-001	1.728e+002
18	4173.8	3.0060e+001	7.399e-001	5.329e+009	1.275e-007	9.611e-003	2.329e-001	1.775e+001	8.317e-001	5.018e+001	2.564e-005	47.472	9.124e-001	2.186e+002
19	3743.9	2.9980e+001	9.412e-004	7.537e+006	0.000e+000	8.425e-003	2.001e-001	1.428e+001	8.005e-001	1.428e+001	9.521e-006	44.029	8.349e-001	2.230e+002
20	5013.9	3.0120e+001	8.399e-001	5.046e+009	3.826e-007	1.283e-002	2.324e-001	1.360e+001	8.632e-001	4.481e+001	2.851e-005	52.623	1.097e+000	2.189e+002
21	4466.6	2.9970e+001	7.608e-001	5.105e+009	9.345e-007	2.124e-003	2.002e-001	4.942e+000	8.342e-001	3.536e+001	1.594e-005	12.312	6.534e-001	1.463e+002
22	3713.5	3.0090e+001	6.241e-001	5.057e+009	1.815e-007	7.912e-003	2.326e-001	1.704e+001	8.641e-001	4.901e+001	2.348e-005	47.524	7.162e-001	1.929e+002
23	2533.2	3.0250e+001	4.796e-001	5.727e+009	0.000e+000	3.909e-003	2.645e-001	2.266e+001	8.926e-001	5.809e+001	1.936e-005	34.248	4.577e-001	1.807e+002
24														
25	3722.9	3.0070e+001	6.497e-001	5.248e+009	0.000e+000	8.967e-003	2.328e-001	1.831e+001	8.646e-001	5.112e+001	2.435e-005	49.751	8.236e-001	2.212e+002
26	4388.3	3.0130e+001	7.944e-001	5.454e+009	0.000e+000	9.535e-003	2.323e-001	1.956e+001	8.297e-001	5.075e+001	2.800e-005	47.129	8.619e-001	1.964e+002
27														
28	5162.8	2.9970e+001	6.584e-001	3.822e+009	1.074e-006	1.464e-002	2.002e-001	6.366e+000	8.342e-001	2.955e+001	1.411e-005	52.619	1.294e+000	2.505e+002
29	4584.8	3.0050e+001	7.794e-001	5.108e+009	7.775e-007	8.177e-003	2.329e-001	8.238e+000	8.319e-001	3.862e+001	1.915e-005	40.2	8.540e-001	1.863e+002
30	3054.5	3.0530e+001	5.110e-001	5.108e+009	0.000e+000	7.106e-003	2.620e-001	2.280e+001	8.189e-001	5.171e+001	1.955e-005	47.756	6.794e-001	2.224e+002
31	3553.4	3.0080e+001	6.149e-001	5.205e+009	6.622e-008	7.408e-003	2.660e-001	1.946e+001	8.644e-001	5.025e+001	2.281e-005	46.243	7.015e-001	1.974e+002
32	4272.5	3.0580e+001	7.798e-001	5.582e+009	0.000e+000	1.203e-002	2.616e-001	2.239e+001	8.502e-001	5.522e+001	3.006e-005	56.867	9.487e-001	2.220e+002
33	4367.5	3.0250e+001	8.113e-001	5.619e+009	6.377e-008	7.517e-003	2.645e-001	1.819e+001	8.926e-001	5.346e+001	2.980e-005	39.438	8.005e-001	1.833e+002
34	3311.2	3.0170e+001	5.770e-001	5.257e+009	2.453e-008	6.436e-003	2.320e-001	1.852e+001	8.286e-001	5.037e+001	2.079e-005	42.691	6.760e-001	2.041e+002
35	4563	3.0190e+001	7.668e-001	5.074e+009	4.464e-007	1.083e-002	2.319e-001	1.408e+001	8.281e-001	4.547e+001	2.476e-005	50.348	9.688e-001	2.123e+002
36	4635.7	3.0160e+001	8.795e-001	5.722e+009	0.000e+000	8.624e-003	2.653e-001	2.254e+001	8.621e-001	5.767e+001	3.394e-005	41.214	9.119e-001	1.967e+002
37														
38	4247.2	3.0070e+001	6.990e-001	4.949e+009	0.000e+000	1.203e-002	2.328e-001	1.709e+001	8.646e-001	4.816e+001	2.625e-005	57.167	9.884e-001	2.327e+002
39	3841.4	3.0090e+001	6.177e-001	4.839e+009	-2.94E-08	5.917e-003	2.326e-001	1.609e+001	8.308e-001	4.482e+001	2.123e-005	37.488	6.760e-001	1.760e+002
40	3105.4	3.0200e+001	5.051e-001	4.912e+009	0.000e+000	5.089e-003	2.318e-001	1.801e+001	8.278e-001	4.723e+001	1.835e-005	41.424	5.146e-001	1.657e+002
41	2781.1	3.0360e+001	4.651e-001	5.077e+009	2.306e-007	6.161e-003	2.964e-001	2.187e+001	8.893e-001	5.221e+001	1.888e-005	51.647	5.239e-001	1.884e+002
42	4696.5	3.0080e+001	7.416e-001	4.750e+009	5.886e-008	7.533e-003	2.660e-001	1.765e+001	8.644e-001	4.627e+001	2.721e-005	37.932	8.373e-001	1.783e+002
43	2846.8	3.0160e+001	4.824e-001	5.110e+009	3.115e-007	6.230e-003	2.653e-001	2.033e+001	8.621e-001	5.135e+001	1.843e-005	50.497	5.283e-001	1.856e+002
44	2812	3.0070e+001	5.231e-001	5.594e+009	0.000e+000	5.530e-003	2.328e-001	2.250e+001	8.646e-001	5.739e+001	2.139e-005	43.565	5.538e-001	1.969e+002
45	5589.2	3.0220e+001	9.055e-001	4.896e+009	-2.94E-08	9.392e-003	2.316e-001	1.553e+001	8.273e-001	4.423e+001	3.026e-005	42.455	9.242e-001	1.653e+002
46	4020.9	3.0380e+001	6.048e-001	4.570e+009	3.090e-007	3.511e-003	2.962e-001	1.806e+001	8.887e-001	4.538e+001	2.322e-005	25.016	5.048e-001	1.255e+002
47														
48	3941	3.0080e+001	7.492e-001	5.718e+009	1.398e-007	7.535e-003	2.660e-001	1.917e+001	8.311e-001	5.165e+001	2.365e-005	45.08	7.216e-001	1.831e+002
49	3158.7	3.0080e+001	6.199e-001	5.904e+009	-1.23E-08	8.036e-003	2.660e-001	2.221e+001	8.311e-001	5.591e+001	2.112e-005	54.787	6.607e-001	2.092e+002
50	6907.3	3.0020e+001	1.188e+000	5.163e+009	0.000e+000	1.198e-002	2.332e-001	1.619e+001	8.328e-001	4.730e+001	3.920e-005	41.672	1.302e+000	1.885e+002
51	3623.6	3.0090e+001	6.627e-001	5.503e+009	1.643e-007	7.090e-003	2.326e-001	1.692e+001	8.641e-001	5.212e+001	2.388e-005	46.195	6.451e-001	1.780e+002
52	5876.8	3.0280e+001	9.527e-001	4.909e+009	8.830e-008	9.431e-003	2.642e-001	1.536e+001	8.256e-001	4.299e+001	2.977e-005	41.446	9.457e-001	1.609e+002
53	3972.2	3.0420e+001	6.540e-001	5.008e+009	3.973e-007	1.014e-002	2.630e-001	1.951e+001	8.547e-001	4.977e+001	2.510e-005	56.87	7.981e-001	2.009e+002
54	2723.3	3.0140e+001	4.524e-001	5.007e+009	2.943e-008	7.096e-003	2.654e-001	1.927e+001	8.626e-001	4.863e+001	1.677e-005	58.527	5.460e-001	2.005e+002
55	3382.6	3.0570e+001	6.149e-001	5.557e+009	-2.21E-08	7.691e-003	2.617e-001	2.204e+001	8.505e-001	5.467e+001	2.324e-005	51.129	6.470e-001	1.913e+002
56	2786.5	3.0270e+001	4.847e-001	5.265e+009	1.472e-008	6.518e-003	2.643e-001	2.271e+001	8.259e-001	5.211e+001	1.781e-005	49.554	6.088e-001	2.185e+002
57	3124.5	3.0120e+001	5.359e-001	5.166e+009	0.000e+000	5.324e-003	2.324e-001	1.994e+001	8.300e-001	5.087e+001	2.005e-005	42.364	5.278e-001	1.689e+002
58	5748.5	3.0160e+001	8.638e-001	4.532e+009	6.230e-007	1.848e-003	2.653e-001	1.314e+001	8.621e-001	4.011e+001	2.797e-005	9.45	7.613e-001	1.324e+002
59	4035.1	3.0420e+001	6.999e-001	5.277e+009	3.777e-007	1.125e-002	2.301e-001	1.629e+001	8.547e-001	4.863e+001	2.496e-005	56.279	9.060e-001	2.245e+002
60	2455.1	2.9970e+001	-1.36E-03	-1.66E+07	0.000e+000	3.734e-003	2.002e-001	9.990e+000	8.342e-001	9.790e+000	4.562e-006	35.869	4.282e-001	1.744e+002
61	3331.6	3.0470e+001	5.625e-001	5.144e+009	2.330e-007	7.826e-003	2.626e-001	2.120e+001	8.861e-001	5.374e+001	2.426e-005	53.758	6.328e-001	1.899e+002
62	5341	3.0200e+001	7.948e-001	4.494e+009	4.905e-009	1.126e-002	2.318e-001	1.479e+001	8.940e-001	4.436e+001	3.178e-005	49.735	1.010e+000	1.892e+002
63	4677.9	3.0440e+001	7.780e-001	5.062e+009	-2.21E-08	8.254e-003	2.628e-001	1.867e+001	8.870e-001	4.981e+001	3.089e-005	43.528	7.883e-001	1.685e+002
64	3594	3.0540e+001	5.592e-001	4.752e+009	2.870e-007	7.663e-003	2.947e-001	2.129e+001	8.513e-001	4.818e+001	2.152e-005	50.131	6.642e-001	1.848e+002
65	2507.6	2.9970e+001	-9.09E-05	-1.09E+06	0.000e+000	1.617e-003	2.002e-001	8.803e+000	8.342e-001	8.803e+000	4.093e-006	17.784	3.576e-001	1.426e+002
66	3603.8	3.0400e+001	6.461e-001	5.451e+009	0.000e+000	6.809e-003	2.303e-001	1.933e+001	8.553e-001	5.295e+001	2.485e-005	40.329	7.137e-001	1.981e+002
67	3577.8	3.0370e+001	5.874e-001	4.986e+009	1.889e-007	5.798e-003	2.305e-001	1.385e+001	8.561e-001	4.442e+001	1.954e-005	40.237	5.926e-001	1.656e+002
68	4092.4	3.0490e+001	6.996e-001	5.212e+009	0.000e+000	1.022e-002	2.624e-001	2.158e+001	8.199e-001	5.010e+001	2.478e-005	54.214	8.354e-001	2.041e+002
69	3642.5	3.0450e+001	6.657e-001	5.565e+009	0.000e+000	9.027e-003	2.299e-001	1.858e+001	8.539e-001	5.279e+001	2.482e-005	52.906	7.858e-001	2.157e+002
70	3070.6	3.0800e+001	5.256e-001	5.272e+009	0.000e+000	5.455e-003	2.922e-001	2.844e+001	8.766e-001	5.927e+001	2.467e-005	41.851	5.509e-001	1.794e+002
71	3844.2	3.0330e+001	6.890e-001	5.436e+009	3.826e-007	7.450e-003	2.308e-001	1.557e+001	8.902e-001	5.168e+001	2.634e-005	42.895	7.932e-001	2.063e+002
72	3020	3.0140e+001	5.619e-001	5.608e+009	5.396e-008	6.358e-003	2.654e-001	2.047e+001	8.626e-001	5.279e+001	2.022e-005	47.512	5.980e-001	1.980e+002
73	3145.9	3.0290e+001	6.203e-001	5.972e+009	6.671e-007	6.939e-003	2.971e-001	2.089e+001	8.254e-001	5.286e+001	1.862e-005	50.809	6.034e-001	1.918e+002
74														
75	3734.3	3.0380e+001	6.054e-001	4.925e+009	1.177e-007	9.516e-003	2.304e-001	1.839e+001	8.229e-001	4.795e+001	2.272e-005	53.061	8.251e-001	2.209e+002

File: data/pulling_3_dec_24/formatted/single/20241203_NSK_IHNY_bleached_unwashed_old_batch_batch_1_batch_2_single_fiber.txt
RECORD	MEAN AREA	ESTIMATED_LENGTH(*)	GRADIENT(*)	EMOD(*)(#)	DECRIMPING_WORK	EXTENSION_WORK	START_X(*)	START_Y	END_X(*)	END_Y	ANALYSIS_WORK	BREAK_STRAIN(*)(#)	BREAK_LOAD	TENSILE_STRENGTH
1	2785.8	3.0440e+001	5.439e-001	5.943e+009	-5.15E-08	5.881e-003	2.628e-001	2.606e+001	8.870e-001	6.286e+001	2.357e-005	44.875	5.308e-001	1.905e+002
2	3082.9	3.0090e+001	5.708e-001	5.571e+009	4.096e-007	3.750e-003	2.326e-001	1.543e+001	8.641e-001	5.092e+001	1.948e-005	29.711	4.660e-001	1.512e+002
3	4206.9	2.9980e+001	7.538e-001	5.372e+009	6.377e-008	1.108e-002	2.001e-001	1.469e+001	8.005e-001	4.734e+001	2.321e-005	52.568	9.492e-001	2.256e+002
4	4155.1	3.0270e+001	6.960e-001	5.070e+009	4.292e-007	5.088e-004	2.313e-001	1.547e+001	8.259e-001	4.651e+001	2.320e-005	4.328	5.872e-001	1.413e+002
5	3959.6	3.0130e+001	8.183e-001	6.227e+009	2.183e-007	8.334e-003	2.655e-001	1.920e+001	8.297e-001	5.451e+001	2.514e-005	45.669	7.657e-001	1.934e+002
6	3091	3.0320e+001	6.350e-001	6.228e+009	1.472e-008	6.920e-003	2.639e-001	2.396e+001	8.245e-001	5.903e+001	2.169e-005	44.492	6.480e-001	2.096e+002
7	5788.9	3.0280e+001	9.509e-001	4.974e+009	5.788e-007	9.838e-003	2.642e-001	1.322e+001	8.917e-001	4.432e+001	3.231e-005	40.852	1.026e+000	1.772e+002
8	2509.6	3.0280e+001	4.810e-001	5.804e+009	3.753e-007	1.181e-004	2.642e-001	2.072e+001	8.917e-001	5.688e+001	1.879e-005	2.279	3.027e-001	1.206e+002
9	4170.3	3.0160e+001	7.502e-001	5.425e+009	3.188e-007	1.036e-002	2.653e-001	1.776e+001	8.952e-001	5.140e+001	2.723e-005	51.061	8.712e-001	2.089e+002
10	3635.5	3.0650e+001	4.165e-001	3.512e+009	1.163e-006	7.834e-003	2.936e-001	7.016e+000	9.135e-001	2.847e+001	1.064e-005	45.449	6.843e-001	1.882e+002
11	3600.5	3.0340e+001	7.256e-001	6.115e+009	1.324e-007	9.112e-003	2.307e-001	1.921e+001	8.899e-001	5.940e+001	2.903e-005	50.231	7.466e-001	2.074e+002
12	3853	3.0190e+001	6.682e-001	5.235e+009	0.000e+000	9.488e-003	2.319e-001	1.884e+001	8.612e-001	5.143e+001	2.552e-005	53.428	7.868e-001	2.042e+002
13	5195.8	3.0070e+001	1.052e+000	6.086e+009	4.881e-007	8.701e-003	2.660e-001	1.973e+001	8.314e-001	5.485e+001	3.383e-005	37.745	9.256e-001	1.781e+002
14	3184.2	2.9980e+001	6.593e-001	6.208e+009	6.970e-006	6.494e-003	1.334e+000	3.898e+001	1.968e+000	7.811e+001	3.533e-005	41.694	6.701e-001	2.104e+002
15	3784	3.0190e+001	7.387e-001	5.894e+009	9.811e-009	8.185e-003	2.319e-001	2.100e+001	8.612e-001	5.821e+001	2.830e-005	44.154	7.775e-001	2.055e+002
16	4788.9	3.0450e+001	9.930e-001	6.314e+009	8.658e-007	7.709e-003	2.627e-001	1.629e+001	8.539e-001	5.378e+001	3.067e-005	35.665	8.261e-001	1.725e+002
17	4019.6	2.9980e+001	7.162e-001	5.342e+009	1.218e-005	6.118e-004	1.901e+000	2.160e+001	2.335e+000	4.491e+001	1.771e-005	6.404	6.088e-001	1.514e+002
18	5439.6	3.0360e+001	1.052e+000	5.871e+009	0.000e+000	1.548e-002	2.306e-001	2.083e+001	8.893e-001	5.961e+001	4.504e-005	55.468	1.244e+000	2.286e+002
19	2190.2	3.0300e+001	4.526e-001	6.262e+009	0.000e+000	4.758e-003	2.640e-001	2.598e+001	8.251e-001	6.070e+001	1.630e-005	43.63	4.606e-001	2.103e+002
20	2638.6	3.0380e+001	5.580e-001	6.425e+009	2.943e-008	5.582e-003	2.304e-001	2.268e+001	8.229e-001	6.079e+001	2.022e-005	45.359	4.945e-001	1.874e+002
21	3472.2	3.0240e+001	6.426e-001	5.596e+009	1.128e-007	7.162e-003	2.646e-001	1.921e+001	8.598e-001	5.241e+001	2.219e-005	44.511	6.818e-001	1.964e+002
22	3788.2	3.0220e+001	7.623e-001	6.081e+009	4.120e-007	5.262e-003	2.647e-001	1.800e+001	8.604e-001	5.348e+001	2.459e-005	30.874	6.210e-001	1.639e+002
23	3085.6	3.0520e+001	5.096e-001	5.041e+009	5.690e-007	6.308e-003	2.621e-001	1.431e+001	8.191e-001	4.229e+001	1.486e-005	49.083	5.136e-001	1.664e+002
24	2643.1	3.0300e+001	5.007e-001	5.740e+009	0.000e+000	6.538e-003	2.640e-001	2.598e+001	8.251e-001	5.828e+001	1.916e-005	50.396	5.528e-001	2.092e+002
25	4171.8	3.0210e+001	8.035e-001	5.819e+009	8.830e-008	9.250e-003	2.317e-001	1.799e+001	8.937e-001	5.597e+001	3.085e-005	44.455	9.104e-001	2.182e+002
26	3347.7	3.0430e+001	5.934e-001	5.394e+009	0.000e+000	7.603e-003	2.300e-001	2.037e+001	8.216e-001	5.275e+001	2.192e-005	47.815	6.774e-001	2.024e+002
27	3659.5	3.0380e+001	7.726e-001	6.414e+009	1.962e-008	6.007e-003	2.304e-001	2.252e+001	8.229e-001	5.965e+001	2.727e-005	35.583	6.470e-001	1.768e+002
28	2910.4	3.0060e+001	5.846e-001	6.038e+009	0.000e+000	8.608e-003	2.329e-001	2.208e+001	8.649e-001	5.983e+001	2.238e-005	53.892	7.235e-001	2.486e+002
29	3138.9	3.0360e+001	6.094e-001	5.894e+009	1.790e-007	2.562e-003	2.306e-001	2.141e+001	8.893e-001	6.032e+001	2.589e-005	19.73	4.685e-001	1.492e+002
30	3983	3.0160e+001	8.138e-001	6.162e+009	0.000e+000	9.533e-003	2.653e-001	2.278e+001	8.952e-001	6.047e+001	3.163e-005	49.735	8.275e-001	2.078e+002
31	5132.5	3.0160e+001	9.858e-001	5.793e+009	0.000e+000	6.267e-003	2.653e-001	2.150e+001	8.952e-001	5.677e+001	3.834e-005	30.405	7.407e-001	1.443e+002
32	2698.8	3.0180e+001	5.391e-001	6.029e+009	0.000e+000	7.000e-003	2.651e-001	2.417e+001	8.284e-001	5.725e+001	1.887e-005	50.398	6.068e-001	2.248e+002
33	4022.4	3.0260e+001	7.463e-001	5.614e+009	5.886e-008	1.191e-002	2.644e-001	1.890e+001	8.923e-001	5.415e+001	2.829e-005	57.733	9.242e-001	2.298e+002
34	4276.1	3.0320e+001	8.537e-001	6.053e+009	0.000e+000	9.173e-003	2.639e-001	2.742e+001	8.245e-001	6.137e+001	3.183e-005	43.371	9.158e-001	2.142e+002
35	3870.3	3.0340e+001	7.565e-001	5.931e+009	4.660e-007	5.266e-004	2.966e-001	2.015e+001	8.570e-001	5.323e+001	2.428e-005	4.384	5.739e-001	1.483e+002
36	3994.9	3.0130e+001	7.397e-001	5.579e+009	3.115e-007	8.818e-003	2.655e-001	1.780e+001	8.297e-001	5.022e+001	2.325e-005	44.839	8.118e-001	2.032e+002
37	2013.9	3.0360e+001	4.115e-001	6.203e+009	5.151e-008	3.701e-004	2.306e-001	2.460e+001	8.893e-001	6.528e+001	1.845e-005	5.072	3.223e-001	1.600e+002
38	4610.4	3.0300e+001	8.119e-001	5.336e+009	2.649e-007	1.067e-002	2.640e-001	1.830e+001	8.251e-001	4.809e+001	2.611e-005	47.492	9.497e-001	2.060e+002
39														
40	2889	3.0260e+001	5.575e-001	5.839e+009	0.000e+000	7.013e-003	2.644e-001	2.326e+001	8.592e-001	5.807e+001	2.088e-005	49.042	6.161e-001	2.133e+002
41	3037.5	3.0340e+001	5.691e-001	5.684e+009	2.575e-007	1.247e-004	2.966e-001	2.487e+001	8.570e-001	5.781e+001	2.115e-005	2.076	3.483e-001	1.147e+002
42	4655.3	3.0430e+001	8.410e-001	5.497e+009	0.000e+000	8.909e-003	2.300e-001	1.844e+001	8.216e-001	5.121e+001	2.943e-005	40.158	8.673e-001	1.863e+002
43	3617.4	3.0430e+001	7.313e-001	6.152e+009	4.611e-007	8.504e-003	2.629e-001	1.844e+001	8.544e-001	5.492e+001	2.422e-005	47.289	7.216e-001	1.995e+002
44	5589.8	3.0120e+001	1.074e+000	5.785e+009	0.000e+000	1.419e-002	2.324e-001	1.773e+001	8.964e-001	5.511e+001	4.098e-005	52.092	1.202e+000	2.150e+002
45	4352	3.0210e+001	7.923e-001	5.500e+009	2.870e-007	1.102e-002	2.317e-001	1.567e+001	8.937e-001	5.174e+001	2.936e-005	53.128	8.957e-001	2.058e+002
46	3559.2	3.0300e+001	6.929e-001	5.899e+009	0.000e+000	1.094e-002	2.640e-001	2.522e+001	8.251e-001	5.816e+001	2.527e-005	55.974	8.874e-001	2.493e+002
47	3874.5	2.9980e+001	7.577e-001	5.863e+009	8.035e-006	8.838e-003	1.734e+000	3.646e+001	2.435e+000	7.774e+001	4.677e-005	48.699	8.015e-001	2.069e+002
48	3993.6	3.0340e+001	8.241e-001	6.261e+009	3.630e-007	9.051e-003	2.966e-001	2.199e+001	8.570e-001	5.712e+001	2.740e-005	44.43	8.393e-001	2.102e+002
49	4098.3	3.0220e+001	8.125e-001	5.991e+009	2.747e-007	8.161e-003	2.647e-001	1.903e+001	8.604e-001	5.434e+001	2.747e-005	43.051	8.094e-001	1.975e+002
50	3224.7	3.0250e+001	5.454e-001	5.116e+009	0.000e+000	4.571e-003	2.314e-001	1.856e+001	8.595e-001	5.035e+001	2.112e-005	33.917	5.028e-001	1.559e+002
51	2917.4	3.0450e+001	5.305e-001	5.537e+009	0.000e+000	5.295e-003	2.299e-001	1.984e+001	8.539e-001	5.381e+001	2.025e-005	39.704	5.411e-001	1.855e+002
52	4463.7	3.0030e+001	8.146e-001	5.480e+009	3.851e-007	8.740e-003	2.331e-001	1.626e+001	8.325e-001	4.934e+001	2.633e-005	43.956	8.310e-001	1.862e+002
53	3989.4	3.0300e+001	4.465e-001	3.391e+009	0.000e+000	1.660e-005	2.640e-001	2.373e+001	5.611e-001	3.271e+001	1.104e-005	0.561	1.305e-001	3.271e+001
54	3458.5	3.0160e+001	6.855e-001	5.978e+009	2.992e-007	6.584e-003	2.321e-001	1.872e+001	8.952e-001	5.844e+001	2.740e-005	41.214	6.588e-001	1.905e+002
55	4731	3.0280e+001	8.813e-001	5.641e+009	1.717e-007	1.026e-002	2.642e-001	1.887e+001	8.917e-001	5.381e+001	3.297e-005	45.476	9.320e-001	1.970e+002
56	2419	3.0300e+001	5.024e-001	6.293e+009	1.717e-007	6.665e-003	2.640e-001	1.987e+001	8.251e-001	5.516e+001	1.555e-005	52.31	5.479e-001	2.265e+002
57	3822.6	3.0180e+001	8.035e-001	6.344e+009	1.913e-007	9.867e-003	2.319e-001	2.246e+001	8.284e-001	6.185e+001	2.949e-005	51.027	8.270e-001	2.164e+002
58	4719.8	3.0120e+001	9.128e-001	5.825e+009	0.000e+000	1.410e-002	2.324e-001	2.027e+001	8.632e-001	5.747e+001	3.520e-005	54.98	1.177e+000	2.493e+002
59	3835.2	2.9980e+001	5.983e-001	4.677e+009	7.260e-007	8.022e-003	2.001e-001	8.953e+000	8.339e-001	3.696e+001	1.542e-005	42.262	7.927e-001	2.067e+002
60	4070.7	3.0410e+001	7.942e-001	5.933e+009	0.000e+000	5.073e-005	2.302e-001	1.904e+001	8.879e-001	5.857e+001	3.252e-005	1.085	2.448e-001	6.013e+001
61	4169	3.0240e+001	7.877e-001	5.714e+009	3.924e-008	8.575e-003	2.646e-001	2.000e+001	8.598e-001	5.401e+001	2.752e-005	43.188	8.310e-001	1.993e+002
62	4598.2	3.0170e+001	8.178e-001	5.366e+009	1.472e-008	1.138e-002	2.320e-001	1.654e+001	8.618e-001	4.961e+001	2.878e-005	52.967	9.296e-001	2.022e+002
63	2573.1	2.9980e+001	5.326e-001	6.205e+009	5.732e-006	2.246e-003	1.001e+000	2.250e+001	1.334e+000	4.327e+001	8.295e-006	20.447	4.204e-001	1.634e+002
64	3222.1	3.0240e+001	6.427e-001	6.032e+009	0.000e+000	7.294e-003	2.646e-001	2.284e+001	8.598e-001	5.907e+001	2.379e-005	46.627	6.362e-001	1.975e+002
65	4359.2	3.0410e+001	8.037e-001	5.606e+009	0.000e+000	1.182e-002	2.302e-001	1.890e+001	8.221e-001	5.210e+001	2.844e-005	55.409	9.016e-001	2.068e+002
66	2311.9	3.0240e+001	4.928e-001	6.446e+009	2.943e-008	4.119e-003	2.646e-001	2.440e+001	8.598e-001	6.281e+001	1.809e-005	37.368	4.101e-001	1.774e+002
67	5049.3	3.0320e+001	1.047e+000	6.287e+009	1.072e-006	8.885e-003	2.968e-001	1.953e+001	8.245e-001	5.324e+001	2.958e-005	38.358	9.242e-001	1.830e+002
68	3960.2	2.9980e+001	6.828e-001	5.169e+009	8.830e-007	9.471e-003	2.001e-001	6.565e+000	8.339e-001	3.889e+001	1.708e-005	47.131	8.697e-001	2.196e+002
69	3197.8	3.0340e+001	6.445e-001	6.114e+009	1.177e-007	7.248e-003	2.307e-001	2.086e+001	8.570e-001	5.921e+001	2.476e-005	45.946	6.921e-001	2.164e+002
70	3319.1	3.0190e+001	4.636e-001	4.217e+009	-4.91E-09	1.631e-003	2.319e-001	1.714e+001	8.612e-001	4.434e+001	1.878e-005	12.852	4.743e-001	1.429e+002
71	4229.3	3.0240e+001	7.972e-001	5.700e+009	7.603e-007	1.149e-002	2.646e-001	8.119e+000	8.598e-001	4.199e+001	1.877e-005	53.175	9.570e-001	2.263e+002
72	4115.6	3.0080e+001	7.442e-001	5.439e+009	0.000e+000	8.554e-003	2.660e-001	2.050e+001	8.644e-001	5.304e+001	2.743e-005	43.351	8.472e-001	2.058e+002
73	4596.1	3.0240e+001	9.154e-001	6.023e+009	1.521e-007	9.861e-003	2.646e-001	2.209e+001	8.598e-001	5.795e+001	3.301e-005	47.222	8.697e-001	1.892e+002
74	3287	3.0120e+001	6.290e-001	5.764e+009	1.938e-007	1.104e-004	2.324e-001	2.119e+001	8.632e-001	5.820e+001	2.478e-005	1.859	3.336e-001	1.015e+002
75	4790.9	3.0280e+001	9.372e-001	5.923e+009	3.287e-007	1.204e-002	2.642e-001	1.771e+001	8.256e-001	5.099e+001	2.842e-005	47.787	1.114e+000	2.326e+002
