Repository: michael1788/krap

File: strand_script/20250310$50% IHNY virgin$50% IHNY High heat damage$yield gradient.txt
RECORD	MEAN AREA	ESTIMATED_LENGTH(*)	GRADIENT(*)	EMOD(*)(#)	DECRIMPING_WORK	EXTENSION_WORK	START_X(*)	START_Y	END_X(*)	END_Y	ANALYSIS_WORK	BREAK_STRAIN(*)(#)	BREAK_LOAD	TENSILE_STRENGTH
1	3566.7	3.02E+01	1.06E-02	9.00E+07	0.00E+00	7.16E-03	7.06E+00	1.29E+02	1.60E+01	1.37E+02	1.28E-03	43.122	8.11E-01	2.27E+02
2	3262	3.01E+01	7.40E-03	6.83E+07	0.00E+00	5.72E-03	7.00E+00	1.37E+02	1.62E+01	1.43E+02	1.25E-03	37.67	7.19E-01	2.21E+02
3	3642.6	3.03E+01	9.23E-03	7.67E+07	0.00E+00	8.61E-03	7.16E+00	1.30E+02	1.61E+01	1.37E+02	1.32E-03	48.069	8.65E-01	2.37E+02
4	4017.4	3.02E+01	7.43E-03	5.59E+07	0.00E+00	9.66E-03	7.12E+00	1.38E+02	1.61E+01	1.43E+02	1.52E-03	46.971	1.02E+00	2.54E+02
5	3419.1	3.04E+01	1.09E-02	9.72E+07	0.00E+00	7.23E-03	7.07E+00	1.36E+02	1.60E+01	1.45E+02	1.31E-03	42.669	8.15E-01	2.38E+02
6	3770.2	3.01E+01	4.55E-03	3.63E+07	0.00E+00	8.85E-03	7.13E+00	1.33E+02	1.61E+01	1.36E+02	1.37E-03	49.635	8.83E-01	2.34E+02
7	3806.8	3.01E+01	1.13E-02	8.98E+07	0.00E+00	7.25E-03	7.00E+00	1.34E+02	1.62E+01	1.42E+02	1.45E-03	39.993	8.90E-01	2.34E+02
8	3371.4	3.01E+01	7.36E-03	6.57E+07	0.00E+00	7.56E-03	7.02E+00	1.39E+02	1.62E+01	1.45E+02	1.31E-03	44.481	8.37E-01	2.48E+02
9	5555.1	3.02E+01	1.25E-02	6.77E+07	0.00E+00	1.31E-02	7.03E+00	1.33E+02	1.60E+01	1.39E+02	2.04E-03	47.365	1.37E+00	2.46E+02
10	4268.2	3.04E+01	1.78E-02	1.26E+08	0.00E+00	8.26E-03	7.11E+00	1.31E+02	1.61E+01	1.42E+02	1.59E-03	41.217	9.41E-01	2.20E+02
11	4166	3.04E+01	7.48E-03	5.46E+07	0.00E+00	7.73E-03	7.14E+00	1.31E+02	1.61E+01	1.35E+02	1.50E-03	40.855	8.96E-01	2.15E+02
12	4267.7	3.03E+01	1.26E-02	8.98E+07	0.00E+00	9.22E-03	7.02E+00	1.34E+02	1.62E+01	1.43E+02	1.64E-03	44.247	1.01E+00	2.36E+02
13	5112.8	3.08E+01	8.97E-03	5.41E+07	0.00E+00	9.64E-03	7.07E+00	1.31E+02	1.62E+01	1.36E+02	1.90E-03	41.161	1.07E+00	2.10E+02
14	4120.6	3.04E+01	1.86E-02	1.37E+08	0.00E+00	8.07E-03	7.12E+00	1.16E+02	1.61E+01	1.28E+02	1.37E-03	45.305	8.54E-01	2.07E+02
15	2630.6	3.01E+01	6.31E-03	7.22E+07	0.00E+00	6.52E-03	7.02E+00	1.39E+02	1.62E+01	1.46E+02	1.03E-03	47.606	6.71E-01	2.55E+02
16	2554.5	3.02E+01	4.64E-03	5.48E+07	0.00E+00	5.24E-03	7.06E+00	1.29E+02	1.60E+01	1.34E+02	9.04E-04	43.653	5.94E-01	2.32E+02
17	3302.1	3.01E+01	1.04E-02	9.51E+07	0.00E+00	7.84E-03	7.00E+00	1.36E+02	1.62E+01	1.44E+02	1.28E-03	46.2	8.39E-01	2.54E+02
18	3326.6	3.04E+01	6.70E-03	6.13E+07	0.00E+00	7.56E-03	7.03E+00	1.28E+02	1.60E+01	1.34E+02	1.18E-03	46.664	8.02E-01	2.41E+02
19	3432.9	3.04E+01	6.96E-03	6.15E+07	0.00E+00	9.58E-03	7.12E+00	1.27E+02	1.61E+01	1.32E+02	1.21E-03	55.091	8.48E-01	2.47E+02
20	2942.2	3.03E+01	7.94E-03	8.17E+07	0.00E+00	8.15E-03	7.07E+00	1.40E+02	1.61E+01	1.48E+02	1.15E-03	50.958	7.89E-01	2.68E+02
21	3796.6	3.01E+01	8.46E-03	6.72E+07	0.00E+00	8.85E-03	7.13E+00	1.32E+02	1.81E+01	1.39E+02	1.69E-03	48.275	8.86E-01	2.33E+02
22	5008.2	3.00E+01	7.38E-03	4.41E+07	0.00E+00	1.03E-02	7.07E+00	1.29E+02	1.74E+01	1.35E+02	2.03E-03	46.18	1.10E+00	2.20E+02
23	3693.5	3.06E+01	1.08E-02	8.93E+07	0.00E+00	7.29E-03	7.14E+00	1.42E+02	1.61E+01	1.50E+02	1.47E-03	39.607	8.63E-01	2.34E+02
24	2848.7	3.01E+01	7.52E-03	7.96E+07	0.00E+00	7.05E-03	7.17E+00	1.34E+02	1.83E+01	1.43E+02	1.31E-03	48.673	7.22E-01	2.54E+02
25	3167.9	3.01E+01	4.65E-03	4.42E+07	0.00E+00	6.33E-03	7.00E+00	1.36E+02	1.62E+01	1.40E+02	1.20E-03	42.881	6.86E-01	2.17E+02
26	6107.8	3.01E+01	1.77E-02	8.72E+07	0.00E+00	1.41E-02	7.13E+00	1.31E+02	1.65E+01	1.39E+02	2.32E-03	46.715	1.48E+00	2.42E+02
27	3587.5	3.01E+01	5.86E-03	4.91E+07	0.00E+00	1.03E-02	7.12E+00	1.39E+02	1.61E+01	1.44E+02	1.37E-03	53.943	9.31E-01	2.59E+02
28	3715.8	3.01E+01	7.34E-03	5.95E+07	0.00E+00	8.84E-03	7.13E+00	1.34E+02	1.63E+01	1.39E+02	1.40E-03	47.711	9.07E-01	2.44E+02
29	4357.3	3.01E+01	1.98E-02	1.37E+08	0.00E+00	8.48E-03	7.04E+00	1.24E+02	1.60E+01	1.36E+02	1.53E-03	42.928	9.62E-01	2.21E+02
30	3086.6	3.01E+01	7.51E-03	7.31E+07	0.00E+00	4.50E-03	7.05E+00	1.36E+02	1.60E+01	1.44E+02	1.17E-03	33.089	6.09E-01	1.97E+02
31														
32	3051.2	3.01E+01	5.86E-03	5.78E+07	0.00E+00	6.35E-03	7.05E+00	1.39E+02	1.60E+01	1.44E+02	1.16E-03	42.753	7.04E-01	2.31E+02
33	3448.8	3.03E+01	6.65E-03	5.85E+07	0.00E+00	9.06E-03	7.06E+00	1.35E+02	1.60E+01	1.41E+02	1.29E-03	50.264	8.75E-01	2.54E+02
34	4031	3.02E+01	7.99E-03	5.97E+07	0.00E+00	7.22E-03	7.06E+00	1.35E+02	1.61E+01	1.40E+02	1.50E-03	38.495	9.12E-01	2.26E+02
35	3278.2	3.01E+01	8.44E-03	7.76E+07	0.00E+00	7.35E-03	7.17E+00	1.35E+02	1.61E+01	1.43E+02	1.23E-03	44.99	7.99E-01	2.44E+02
36	4431.4	3.01E+01	1.17E-02	7.95E+07	0.00E+00	1.08E-02	7.15E+00	1.42E+02	1.73E+01	1.50E+02	1.97E-03	45.995	1.16E+00	2.63E+02
37	5062.5	3.03E+01	1.25E-02	7.49E+07	0.00E+00	6.99E-03	7.06E+00	1.24E+02	1.60E+01	1.33E+02	1.77E-03	34.136	9.09E-01	1.80E+02
38	4164.8	3.05E+01	9.06E-03	6.64E+07	0.00E+00	9.32E-03	7.12E+00	1.39E+02	1.61E+01	1.46E+02	1.62E-03	44.033	1.01E+00	2.42E+02
39	3040.5	3.01E+01	5.65E-03	5.59E+07	0.00E+00	6.60E-03	7.09E+00	1.35E+02	1.61E+01	1.41E+02	1.13E-03	44.578	7.30E-01	2.40E+02
40	3842.5	3.02E+01	8.56E-03	6.72E+07	0.00E+00	9.48E-03	7.03E+00	1.38E+02	1.60E+01	1.45E+02	1.47E-03	47.564	9.82E-01	2.55E+02
41	4150.9	3.03E+01	1.19E-02	8.67E+07	0.00E+00	8.58E-03	7.15E+00	1.36E+02	1.62E+01	1.44E+02	1.59E-03	42.123	9.86E-01	2.37E+02
42	2907	3.01E+01	9.70E-03	1.00E+08	0.00E+00	6.42E-03	7.15E+00	1.38E+02	1.61E+01	1.48E+02	1.13E-03	43.868	7.04E-01	2.42E+02
43	3389.2	3.01E+01	6.16E-03	5.47E+07	0.00E+00	5.22E-03	7.01E+00	1.38E+02	1.62E+01	1.44E+02	1.32E-03	34.397	6.88E-01	2.03E+02
44	3580.3	3.01E+01	8.47E-03	7.13E+07	0.00E+00	9.04E-03	7.00E+00	1.29E+02	1.62E+01	1.35E+02	1.30E-03	51.809	8.35E-01	2.33E+02
45	4687.8	3.00E+01	1.33E-02	8.50E+07	0.00E+00	1.03E-02	7.16E+00	1.33E+02	1.62E+01	1.40E+02	1.72E-03	44.874	1.14E+00	2.43E+02
46	4001.1	3.02E+01	8.21E-03	6.20E+07	0.00E+00	8.19E-03	7.05E+00	1.30E+02	1.60E+01	1.36E+02	1.43E-03	44.011	9.05E-01	2.26E+02
47	4410.1	3.01E+01	1.46E-02	9.96E+07	0.00E+00	1.06E-02	7.13E+00	1.36E+02	1.61E+01	1.45E+02	1.68E-03	46.715	1.14E+00	2.58E+02
48	3725.4	3.01E+01	6.90E-03	5.58E+07	0.00E+00	7.61E-03	7.00E+00	1.32E+02	1.62E+01	1.37E+02	1.38E-03	43.877	8.32E-01	2.23E+02
49	4053	3.03E+01	1.06E-02	7.93E+07	0.00E+00	7.98E-03	7.03E+00	1.40E+02	1.60E+01	1.48E+02	1.58E-03	40.324	9.27E-01	2.29E+02
50	4526.3	3.00E+01	9.30E-03	6.17E+07	0.00E+00	8.54E-03	7.03E+00	1.33E+02	1.62E+01	1.39E+02	1.69E-03	40.826	1.01E+00	2.23E+02
51	4160.6	3.03E+01	6.45E-03	4.70E+07	0.00E+00	9.25E-03	7.09E+00	1.37E+02	1.61E+01	1.42E+02	1.57E-03	45.332	9.81E-01	2.36E+02
52	4992.4	3.00E+01	8.44E-03	5.07E+07	0.00E+00	1.24E-02	7.07E+00	1.41E+02	1.60E+01	1.45E+02	1.90E-03	48.549	1.27E+00	2.54E+02
53	2322.1	3.05E+01	4.80E-03	6.30E+07	0.00E+00	6.25E-03	7.05E+00	1.16E+02	1.64E+01	1.22E+02	7.84E-04	55.767	4.88E-01	2.10E+02
54	3445.1	3.03E+01	7.75E-03	6.81E+07	0.00E+00	7.36E-03	7.00E+00	1.35E+02	1.62E+01	1.42E+02	1.32E-03	43.725	8.23E-01	2.39E+02
55	5094	3.01E+01	1.34E-02	7.92E+07	0.00E+00	1.35E-02	7.11E+00	1.34E+02	1.61E+01	1.41E+02	1.88E-03	51.362	1.29E+00	2.53E+02
56	3949	3.00E+01	9.60E-03	7.29E+07	0.00E+00	8.65E-03	7.10E+00	1.38E+02	1.61E+01	1.45E+02	1.50E-03	44.052	9.62E-01	2.44E+02
57	4577.7	3.01E+01	8.00E-03	5.27E+07	0.00E+00	1.13E-02	7.00E+00	1.40E+02	1.62E+01	1.45E+02	1.79E-03	47.561	1.18E+00	2.57E+02
58	4666.7	3.01E+01	8.87E-03	5.72E+07	0.00E+00	1.13E-02	7.05E+00	1.35E+02	1.60E+01	1.40E+02	1.72E-03	48.254	1.17E+00	2.50E+02
59	4326.8	3.01E+01	8.84E-03	6.14E+07	0.00E+00	1.09E-02	7.09E+00	1.37E+02	1.60E+01	1.42E+02	1.61E-03	48.836	1.11E+00	2.55E+02
60	3245.1	3.02E+01	7.61E-03	7.09E+07	0.00E+00	7.43E-03	7.01E+00	1.42E+02	1.62E+01	1.49E+02	1.30E-03	44.345	8.08E-01	2.49E+02
61	4371.6	3.03E+01	1.05E-02	7.28E+07	0.00E+00	8.97E-03	7.02E+00	1.34E+02	1.62E+01	1.42E+02	1.67E-03	43.29	9.80E-01	2.24E+02
62	4208.1	3.03E+01	5.48E-03	3.94E+07	0.00E+00	9.93E-03	7.00E+00	1.32E+02	1.62E+01	1.35E+02	1.55E-03	48.514	9.98E-01	2.37E+02
63	3246	3.00E+01	5.35E-03	4.94E+07	0.00E+00	6.97E-03	7.07E+00	1.46E+02	1.60E+01	1.50E+02	1.28E-03	42.876	7.97E-01	2.45E+02
64	4678	3.02E+01	8.79E-03	5.68E+07	0.00E+00	1.08E-02	7.14E+00	1.40E+02	1.61E+01	1.45E+02	1.80E-03	45.833	1.14E+00	2.43E+02
65	3872.4	3.00E+01	1.40E-02	1.09E+08	0.00E+00	7.59E-03	7.16E+00	1.32E+02	1.62E+01	1.42E+02	1.45E-03	41.212	8.92E-01	2.30E+02
66	4444.7	3.01E+01	8.57E-03	5.81E+07	0.00E+00	1.22E-02	7.04E+00	1.38E+02	1.60E+01	1.43E+02	1.68E-03	51.826	1.10E+00	2.47E+02
67	3311.2	3.00E+01	8.11E-03	7.34E+07	0.00E+00	9.99E-03	7.11E+00	1.55E+02	1.61E+01	1.61E+02	1.40E-03	52.853	9.15E-01	2.76E+02
68	4110.8	3.01E+01	2.98E-02	2.18E+08	0.00E+00	8.09E-03	7.02E+00	1.33E+02	1.62E+01	1.50E+02	1.60E-03	40.791	9.47E-01	2.30E+02
69	4459	3.02E+01	9.28E-03	6.27E+07	0.00E+00	9.59E-03	7.06E+00	1.35E+02	1.61E+01	1.40E+02	1.65E-03	44.098	1.06E+00	2.38E+02
70	5448.4	3.01E+01	1.43E-02	7.92E+07	0.00E+00	1.13E-02	7.04E+00	1.29E+02	1.60E+01	1.37E+02	1.96E-03	44.887	1.22E+00	2.23E+02
71	4275.8	3.01E+01	1.04E-02	7.31E+07	0.00E+00	9.46E-03	7.07E+00	1.37E+02	1.60E+01	1.44E+02	1.62E-03	44.537	1.03E+00	2.41E+02
72	2982.3	3.00E+01	5.06E-03	5.08E+07	0.00E+00	5.94E-03	7.07E+00	1.44E+02	1.60E+01	1.48E+02	1.16E-03	40.908	6.99E-01	2.34E+02
73	5322.3	3.01E+01	1.58E-02	8.97E+07	0.00E+00	9.96E-03	7.13E+00	1.28E+02	1.61E+01	1.37E+02	1.92E-03	40.909	1.19E+00	2.24E+02
74	3929	3.01E+01	7.50E-03	5.74E+07	0.00E+00	7.39E-03	7.09E+00	1.47E+02	1.61E+01	1.52E+02	1.58E-03	37.791	9.39E-01	2.39E+02
75	2813	3.02E+01	6.51E-03	6.98E+07	0.00E+00	4.96E-03	7.10E+00	1.37E+02	1.61E+01	1.45E+02	1.07E-03	37.931	6.15E-01	2.19E+02
76	3381.8	3.01E+01	8.16E-03	7.26E+07	0.00E+00	7.45E-03	7.02E+00	1.29E+02	1.62E+01	1.36E+02	1.23E-03	46.809	7.85E-01	2.32E+02
77	2802.2	3.03E+01	6.71E-03	7.24E+07	0.00E+00	8.44E-03	7.07E+00	1.36E+02	1.61E+01	1.43E+02	1.06E-03	54.99	7.59E-01	2.71E+02
78	5095.2	3.01E+01	1.38E-02	8.15E+07	0.00E+00	1.02E-02	7.05E+00	1.23E+02	1.60E+01	1.30E+02	1.74E-03	45.494	1.08E+00	2.12E+02
79	5573.2	3.02E+01	1.38E-02	7.50E+07	0.00E+00	1.08E-02	7.05E+00	1.32E+02	1.60E+01	1.39E+02	2.05E-03	41.86	1.23E+00	2.21E+02
80														
81	3746.8	3.03E+01	3.68E-03	2.97E+07	0.00E+00	8.78E-03	7.00E+00	1.44E+02	1.62E+01	1.47E+02	1.50E-03	45.476	9.34E-01	2.49E+02
82	5250	3.01E+01	1.14E-02	6.50E+07	0.00E+00	9.81E-03	7.02E+00	1.30E+02	1.62E+01	1.36E+02	1.92E-03	42.188	1.06E+00	2.02E+02
83	4618.8	3.00E+01	7.65E-03	4.97E+07	0.00E+00	1.20E-02	7.11E+00	1.43E+02	1.61E+01	1.47E+02	1.78E-03	50.717	1.18E+00	2.55E+02
84	5336.1	3.00E+01	7.12E-03	4.00E+07	0.00E+00	1.05E-02	7.07E+00	1.41E+02	1.60E+01	1.44E+02	2.03E-03	42.509	1.18E+00	2.21E+02
85	3527	3.01E+01	9.88E-03	8.44E+07	0.00E+00	7.95E-03	7.00E+00	1.44E+02	1.62E+01	1.52E+02	1.44E-03	43.113	9.04E-01	2.56E+02
86	3289	3.00E+01	6.80E-03	6.21E+07	0.00E+00	8.16E-03	7.03E+00	1.41E+02	1.62E+01	1.47E+02	1.30E-03	46.853	8.74E-01	2.66E+02
87	4577.3	3.03E+01	9.28E-03	6.14E+07	0.00E+00	9.61E-03	7.07E+00	1.34E+02	1.61E+01	1.40E+02	1.70E-03	43.622	1.06E+00	2.32E+02
88	4033.5	3.01E+01	1.42E-02	1.06E+08	0.00E+00	9.14E-03	7.07E+00	1.36E+02	1.60E+01	1.46E+02	1.53E-03	44.337	1.03E+00	2.55E+02
89	3694.8	3.01E+01	9.92E-03	8.08E+07	0.00E+00	1.02E-02	7.02E+00	1.41E+02	1.62E+01	1.48E+02	1.46E-03	50.499	1.00E+00	2.71E+02
90	3888.7	3.01E+01	8.87E-03	6.85E+07	0.00E+00	9.28E-03	7.09E+00	1.38E+02	1.61E+01	1.44E+02	1.48E-03	46.74	9.82E-01	2.52E+02
91	4909.6	3.01E+01	1.52E-02	9.33E+07	0.00E+00	9.47E-03	7.09E+00	1.37E+02	1.61E+01	1.45E+02	1.88E-03	40.885	1.09E+00	2.23E+02
92	4180.3	3.02E+01	1.11E-02	8.03E+07	0.00E+00	8.03E-03	7.06E+00	1.38E+02	1.61E+01	1.46E+02	1.62E-03	40.451	9.36E-01	2.24E+02
93	5106.8	3.01E+01	1.74E-02	1.02E+08	0.00E+00	9.74E-03	7.02E+00	1.34E+02	1.62E+01	1.43E+02	1.96E-03	40.824	1.14E+00	2.23E+02
94	4607.3	3.02E+01	7.49E-03	4.91E+07	0.00E+00	1.11E-02	7.14E+00	1.33E+02	1.61E+01	1.37E+02	1.68E-03	48.148	1.13E+00	2.46E+02
95	1996.2	3.01E+01	5.08E-03	7.66E+07	0.00E+00	4.84E-03	7.04E+00	1.39E+02	1.60E+01	1.47E+02	7.66E-04	46.979	5.04E-01	2.52E+02
96	3773.3	3.04E+01	7.67E-03	6.18E+07	0.00E+00	9.07E-03	7.08E+00	1.40E+02	1.61E+01	1.46E+02	1.46E-03	46.245	9.60E-01	2.54E+02
97														
98	4799.5	3.01E+01	1.10E-02	6.89E+07	0.00E+00	9.61E-03	7.15E+00	1.36E+02	1.61E+01	1.43E+02	1.80E-03	41.941	1.09E+00	2.27E+02
99	4474.6	3.01E+01	6.39E-03	4.30E+07	0.00E+00	4.27E-03	7.00E+00	1.41E+02	1.62E+01	1.46E+02	1.76E-03	23.332	7.10E-01	1.59E+02
100	3753.4	3.02E+01	7.15E-03	5.74E+07	0.00E+00	8.07E-03	7.03E+00	1.31E+02	1.60E+01	1.36E+02	1.36E-03	45.608	8.53E-01	2.27E+02

File: strand_script/20250409$1hr hot$IHNY high heat damage$50% phos ctrl $50% ELI-2-4-K 0.06$yield gradient.txt
RECORD	MEAN AREA	ESTIMATED_LENGTH(*)	GRADIENT(*)	EMOD(*)(#)	DECRIMPING_WORK	EXTENSION_WORK	START_X(*)	START_Y	END_X(*)	END_Y	ANALYSIS_WORK	BREAK_STRAIN(*)(#)	BREAK_LOAD	TENSILE_STRENGTH
1	4048.3	3.03E+01	1.07E-02	7.98E+07	0.00E+00	1.01E-02	7.07E+00	1.48E+02	1.61E+01	1.55E+02	1.67E-03	45.935	1.09E+00	2.69E+02
2	3400.8	3.02E+01	7.53E-03	6.70E+07	0.00E+00	5.78E-03	7.14E+00	1.34E+02	1.61E+01	1.40E+02	1.26E-03	38.525	6.66E-01	1.96E+02
3	2389.1	3.03E+01	4.73E-03	6.01E+07	0.00E+00	4.70E-03	7.03E+00	1.47E+02	1.62E+01	1.53E+02	9.92E-04	39.116	5.61E-01	2.35E+02
4	4366.5	3.02E+01	6.38E-03	4.41E+07	0.00E+00	7.54E-03	7.12E+00	1.35E+02	1.61E+01	1.39E+02	1.61E-03	38.874	8.94E-01	2.05E+02
5	2418.4	3.02E+01	4.28E-03	5.35E+07	0.00E+00	4.63E-03	7.12E+00	1.40E+02	1.61E+01	1.44E+02	9.27E-04	40.43	5.40E-01	2.23E+02
6	3899.4	3.02E+01	7.83E-03	6.07E+07	0.00E+00	1.04E-02	7.14E+00	1.43E+02	1.61E+01	1.48E+02	1.54E-03	49.107	1.03E+00	2.64E+02
7	4966.7	3.02E+01	1.11E-02	6.74E+07	0.00E+00	1.51E-02	7.06E+00	1.32E+02	1.61E+01	1.37E+02	1.80E-03	59.383	1.15E+00	2.31E+02
8	3858.1	3.00E+01	4.49E-03	3.48E+07	0.00E+00	8.46E-03	7.07E+00	1.37E+02	1.60E+01	1.41E+02	1.43E-03	47.147	8.90E-01	2.31E+02
9	4125.7	3.02E+01	1.01E-02	7.36E+07	0.00E+00	1.14E-02	7.16E+00	1.35E+02	1.62E+01	1.41E+02	1.54E-03	52.902	9.89E-01	2.40E+02
10	2705	3.01E+01	6.20E-03	6.91E+07	0.00E+00	5.43E-03	7.00E+00	1.48E+02	1.62E+01	1.55E+02	1.12E-03	39.031	6.79E-01	2.51E+02
11	2872.7	3.01E+01	6.65E-03	6.97E+07	0.00E+00	6.79E-03	7.11E+00	1.32E+02	1.61E+01	1.38E+02	1.04E-03	48.671	6.81E-01	2.37E+02
12	3927.2	3.00E+01	9.19E-03	7.01E+07	0.00E+00	1.09E-02	7.07E+00	1.34E+02	1.60E+01	1.41E+02	1.44E-03	54.154	9.96E-01	2.54E+02
13	3565.7	3.02E+01	8.13E-03	6.88E+07	0.00E+00	7.89E-03	7.15E+00	1.34E+02	1.61E+01	1.42E+02	1.33E-03	44.139	8.83E-01	2.48E+02
14	5708.7	3.01E+01	8.02E-03	4.23E+07	0.00E+00	1.26E-02	7.11E+00	1.31E+02	1.61E+01	1.35E+02	2.03E-03	46.512	1.30E+00	2.28E+02
15	3017	3.02E+01	6.58E-03	6.58E+07	0.00E+00	7.12E-03	7.10E+00	1.38E+02	1.61E+01	1.44E+02	1.14E-03	46.452	7.56E-01	2.51E+02
16	4365.8	3.05E+01	8.28E-03	5.78E+07	0.00E+00	1.18E-02	7.06E+00	1.31E+02	1.61E+01	1.37E+02	1.60E-03	52.823	1.09E+00	2.50E+02
17														
18	4819.9	3.04E+01	1.39E-02	8.76E+07	0.00E+00	7.67E-03	7.01E+00	1.31E+02	1.60E+01	1.39E+02	1.78E-03	36.187	9.59E-01	1.99E+02
19	2111.2	3.05E+01	4.79E-03	6.91E+07	0.00E+00	5.10E-03	7.06E+00	1.35E+02	1.60E+01	1.40E+02	7.87E-04	47.227	5.22E-01	2.48E+02
20	7178.9	3.01E+01	8.63E-03	3.61E+07	0.00E+00	1.32E-02	7.12E+00	1.25E+02	1.61E+01	1.28E+02	2.43E-03	43.261	1.45E+00	2.02E+02
21	6866.2	3.01E+01	1.29E-02	5.65E+07	0.00E+00	1.16E-02	7.04E+00	1.21E+02	1.62E+01	1.26E+02	2.33E-03	40.79	1.34E+00	1.95E+02
22	3234.2	3.03E+01	6.91E-03	6.47E+07	0.00E+00	8.57E-03	7.04E+00	1.40E+02	1.60E+01	1.46E+02	1.25E-03	48.563	8.93E-01	2.76E+02
23														
24	6441.7	3.00E+01	2.14E-02	9.93E+07	0.00E+00	1.36E-02	7.07E+00	1.30E+02	1.60E+01	1.41E+02	2.36E-03	44.611	1.49E+00	2.32E+02
25	3712.2	3.02E+01	1.14E-02	9.29E+07	0.00E+00	9.48E-03	7.03E+00	1.30E+02	1.60E+01	1.38E+02	1.34E-03	50.613	9.23E-01	2.49E+02
26	3826.3	3.01E+01	1.09E-02	8.61E+07	0.00E+00	8.45E-03	7.13E+00	1.33E+02	1.61E+01	1.41E+02	1.41E-03	45.753	8.93E-01	2.33E+02
27	3451.5	3.01E+01	9.63E-03	8.39E+07	0.00E+00	8.01E-03	7.05E+00	1.32E+02	1.60E+01	1.40E+02	1.26E-03	46.658	8.49E-01	2.46E+02
28	3997.7	3.03E+01	6.80E-03	5.16E+07	0.00E+00	1.02E-02	7.06E+00	1.29E+02	1.60E+01	1.34E+02	1.42E-03	51.286	9.82E-01	2.46E+02
29	3054.9	3.02E+01	1.08E-02	1.06E+08	0.00E+00	6.57E-03	7.03E+00	1.29E+02	1.60E+01	1.38E+02	1.10E-03	45.012	7.20E-01	2.36E+02
30	3957.5	3.02E+01	6.77E-03	5.16E+07	0.00E+00	1.03E-02	7.06E+00	1.34E+02	1.61E+01	1.39E+02	1.45E-03	49.901	1.03E+00	2.61E+02
31	3151.2	3.04E+01	1.20E-02	1.16E+08	0.00E+00	6.31E-03	7.01E+00	1.28E+02	1.62E+01	1.38E+02	1.16E-03	42.693	7.10E-01	2.25E+02
32	2826.8	3.02E+01	4.98E-03	5.32E+07	0.00E+00	4.37E-03	7.12E+00	1.28E+02	1.61E+01	1.33E+02	9.94E-04	36.192	5.70E-01	2.02E+02
33	5526.5	3.03E+01	1.34E-02	7.38E+07	0.00E+00	1.31E-02	7.19E+00	1.26E+02	1.62E+01	1.33E+02	1.95E-03	48.863	1.31E+00	2.36E+02
34	3199	3.03E+01	4.93E-03	4.68E+07	0.00E+00	6.38E-03	7.06E+00	1.25E+02	1.61E+01	1.30E+02	1.11E-03	43.766	7.18E-01	2.24E+02
35	4641.8	3.00E+01	1.25E-02	8.10E+07	0.00E+00	1.13E-02	7.11E+00	1.31E+02	1.61E+01	1.38E+02	1.67E-03	49.917	1.10E+00	2.37E+02
36	3015.4	3.05E+01	1.83E-02	1.85E+08	0.00E+00	7.38E-03	7.09E+00	1.26E+02	1.61E+01	1.42E+02	1.09E-03	48.605	7.42E-01	2.46E+02
37	5181.6	3.02E+01	1.18E-02	6.90E+07	0.00E+00	1.10E-02	7.05E+00	1.24E+02	1.60E+01	1.30E+02	1.77E-03	45.764	1.16E+00	2.24E+02
38	4143.7	3.04E+01	8.55E-03	6.28E+07	0.00E+00	1.14E-02	7.04E+00	1.33E+02	1.60E+01	1.39E+02	1.53E-03	52.268	1.08E+00	2.60E+02
39	3333.8	3.02E+01	7.06E-03	6.39E+07	0.00E+00	8.07E-03	7.16E+00	1.24E+02	1.61E+01	1.30E+02	1.14E-03	50.149	8.04E-01	2.41E+02
40	5028.6	3.01E+01	9.53E-03	5.70E+07	0.00E+00	9.93E-03	7.05E+00	1.27E+02	1.60E+01	1.33E+02	1.76E-03	43.365	1.12E+00	2.23E+02
41	3464.8	3.02E+01	1.05E-02	9.12E+07	0.00E+00	6.17E-03	7.12E+00	1.15E+02	1.61E+01	1.24E+02	1.12E-03	42.947	6.94E-01	2.00E+02
42	2856.8	3.01E+01	8.74E-03	9.21E+07	0.00E+00	4.19E-03	7.15E+00	1.32E+02	1.61E+01	1.40E+02	1.05E-03	33.566	5.80E-01	2.03E+02
43	3542	3.01E+01	7.66E-03	6.51E+07	0.00E+00	8.48E-03	7.04E+00	1.29E+02	1.60E+01	1.35E+02	1.26E-03	48.572	8.77E-01	2.48E+02
44	5304.6	3.00E+01	6.96E-03	3.93E+07	0.00E+00	9.16E-03	7.07E+00	1.30E+02	1.60E+01	1.33E+02	1.86E-03	40.908	1.09E+00	2.05E+02
45	3118.3	3.03E+01	1.37E-02	1.33E+08	0.00E+00	7.41E-03	7.07E+00	1.30E+02	1.61E+01	1.41E+02	1.15E-03	47.488	7.71E-01	2.47E+02
46	6412.1	3.03E+01	1.11E-02	5.25E+07	0.00E+00	1.76E-02	7.19E+00	1.18E+02	1.62E+01	1.22E+02	2.09E-03	58.094	1.40E+00	2.19E+02
47	3082.8	3.00E+01	6.54E-03	6.36E+07	0.00E+00	5.55E-03	7.07E+00	1.48E+02	1.60E+01	1.55E+02	1.25E-03	37.037	7.05E-01	2.29E+02
48	4212.7	3.04E+01	8.73E-03	6.30E+07	0.00E+00	8.00E-03	7.04E+00	1.29E+02	1.60E+01	1.35E+02	1.52E-03	40.96	9.44E-01	2.24E+02
49	2668.1	3.01E+01	5.42E-03	6.11E+07	0.00E+00	5.63E-03	7.05E+00	1.21E+02	1.60E+01	1.27E+02	8.91E-04	46.658	5.97E-01	2.24E+02
50	2719.6	3.04E+01	4.48E-03	5.01E+07	0.00E+00	5.10E-03	7.04E+00	1.27E+02	1.60E+01	1.31E+02	9.53E-04	41.519	5.96E-01	2.19E+02
51	2967.7	3.01E+01	6.35E-03	6.45E+07	0.00E+00	7.60E-03	7.00E+00	1.24E+02	1.62E+01	1.31E+02	1.04E-03	51.411	7.45E-01	2.51E+02
52	3737.4	3.01E+01	5.90E-03	4.75E+07	0.00E+00	8.34E-03	7.09E+00	1.32E+02	1.61E+01	1.37E+02	1.35E-03	45.542	9.21E-01	2.47E+02
53	4085.7	3.01E+01	9.11E-03	6.72E+07	0.00E+00	9.18E-03	7.04E+00	1.26E+02	1.60E+01	1.32E+02	1.42E-03	46.813	9.89E-01	2.42E+02
54	5574.7	3.01E+01	1.27E-02	6.83E+07	0.00E+00	1.31E-02	7.12E+00	1.31E+02	1.61E+01	1.37E+02	2.00E-03	47.554	1.37E+00	2.46E+02
55	4352.1	3.04E+01	1.40E-02	9.75E+07	0.00E+00	1.21E-02	7.08E+00	1.26E+02	1.60E+01	1.35E+02	1.55E-03	54.48	1.11E+00	2.54E+02
56	4567.3	3.02E+01	7.07E-03	4.67E+07	0.00E+00	1.28E-02	7.16E+00	1.22E+02	1.61E+01	1.26E+02	1.52E-03	56.111	1.15E+00	2.51E+02
57	3103.9	3.04E+01	7.06E-03	6.92E+07	0.00E+00	8.07E-03	7.04E+00	1.39E+02	1.60E+01	1.45E+02	1.20E-03	48.028	8.38E-01	2.70E+02
58	3821.2	3.01E+01	8.18E-03	6.44E+07	0.00E+00	8.10E-03	7.15E+00	1.30E+02	1.61E+01	1.36E+02	1.37E-03	43.868	9.42E-01	2.47E+02
59	3035.1	3.01E+01	6.42E-03	6.37E+07	0.00E+00	6.44E-03	7.02E+00	1.34E+02	1.62E+01	1.40E+02	1.14E-03	42.719	7.74E-01	2.55E+02
60	3667.6	3.00E+01	5.36E-03	4.38E+07	0.00E+00	5.25E-03	7.07E+00	1.28E+02	1.60E+01	1.32E+02	1.28E-03	35.102	6.96E-01	1.90E+02
61	7193	3.02E+01	1.45E-02	6.06E+07	0.00E+00	1.60E-02	7.06E+00	1.20E+02	1.61E+01	1.25E+02	2.39E-03	48.375	1.66E+00	2.31E+02
62	2507	3.04E+01	6.20E-03	7.52E+07	0.00E+00	4.90E-03	7.04E+00	1.29E+02	1.60E+01	1.37E+02	9.12E-04	41.716	5.60E-01	2.24E+02
63	4191.9	3.01E+01	7.49E-03	5.39E+07	0.00E+00	6.35E-03	7.13E+00	1.25E+02	1.61E+01	1.30E+02	1.44E-03	36.264	8.33E-01	1.99E+02
64	4344.5	3.01E+01	9.25E-03	6.41E+07	0.00E+00	8.89E-03	7.04E+00	1.20E+02	1.60E+01	1.25E+02	1.43E-03	46.049	9.64E-01	2.22E+02
65	3684.4	3.01E+01	6.98E-03	5.70E+07	0.00E+00	8.61E-03	7.02E+00	1.16E+02	1.62E+01	1.22E+02	1.20E-03	51.263	8.53E-01	2.31E+02
66	3375.1	3.02E+01	5.00E-03	4.47E+07	0.00E+00	8.36E-03	7.06E+00	1.25E+02	1.61E+01	1.29E+02	1.16E-03	50.862	8.31E-01	2.46E+02
67	4366.7	3.01E+01	4.82E-03	3.32E+07	0.00E+00	9.57E-03	7.04E+00	1.26E+02	1.60E+01	1.29E+02	1.49E-03	47.377	9.88E-01	2.26E+02
68	4635.9	3.02E+01	6.81E-03	4.43E+07	0.00E+00	1.32E-02	7.06E+00	1.26E+02	1.61E+01	1.30E+02	1.59E-03	55.504	1.19E+00	2.57E+02
69	2956.2	3.04E+01	6.82E-03	7.00E+07	0.00E+00	5.66E-03	7.05E+00	1.27E+02	1.60E+01	1.33E+02	1.04E-03	41.752	6.60E-01	2.23E+02
70	5164.3	3.03E+01	1.51E-02	8.83E+07	0.00E+00	1.09E-02	7.07E+00	1.30E+02	1.61E+01	1.38E+02	1.88E-03	43.424	1.23E+00	2.38E+02
71	3349.8	3.01E+01	8.08E-03	7.27E+07	0.00E+00	8.20E-03	7.13E+00	1.33E+02	1.61E+01	1.39E+02	1.23E-03	47.478	8.85E-01	2.64E+02
72	2612.6	3.00E+01	5.91E-03	6.79E+07	0.00E+00	6.02E-03	7.13E+00	1.36E+02	1.61E+01	1.43E+02	9.75E-04	45.833	6.61E-01	2.53E+02
73	4608.4	3.00E+01	1.24E-02	8.11E+07	0.00E+00	1.07E-02	7.06E+00	1.28E+02	1.60E+01	1.36E+02	1.63E-03	47.302	1.15E+00	2.49E+02
74	2224.7	3.04E+01	9.41E-03	1.29E+08	0.00E+00	5.29E-03	7.16E+00	1.33E+02	1.61E+01	1.45E+02	8.48E-04	46.813	5.41E-01	2.43E+02
75														
76	3644.2	3.01E+01	6.29E-03	5.20E+07	0.00E+00	8.57E-03	7.00E+00	1.28E+02	1.62E+01	1.33E+02	1.31E-03	48.109	9.01E-01	2.47E+02
77	2790.6	3.03E+01	7.63E-03	8.27E+07	0.00E+00	4.91E-03	7.07E+00	1.30E+02	1.61E+01	1.38E+02	1.02E-03	38.83	6.05E-01	2.17E+02
78	3193.2	3.03E+01	5.17E-03	4.90E+07	0.00E+00	7.75E-03	7.03E+00	1.30E+02	1.60E+01	1.34E+02	1.14E-03	49.141	7.80E-01	2.44E+02
79	5508.1	3.01E+01	7.82E-03	4.26E+07	0.00E+00	1.27E-02	7.12E+00	1.24E+02	1.61E+01	1.28E+02	1.86E-03	49.118	1.30E+00	2.37E+02
80	2741	3.01E+01	5.75E-03	6.31E+07	0.00E+00	6.03E-03	7.02E+00	1.25E+02	1.62E+01	1.32E+02	9.64E-04	46.609	6.51E-01	2.38E+02
81	2404	3.02E+01	4.73E-03	5.93E+07	0.00E+00	4.59E-03	7.03E+00	1.34E+02	1.60E+01	1.39E+02	8.84E-04	40.57	5.54E-01	2.31E+02
82	4183.6	3.03E+01	9.06E-03	6.55E+07	0.00E+00	8.80E-03	7.07E+00	1.25E+02	1.61E+01	1.31E+02	1.46E-03	45.373	9.49E-01	2.27E+02
83	5078.4	3.03E+01	1.13E-02	6.76E+07	0.00E+00	1.20E-02	7.07E+00	1.28E+02	1.61E+01	1.34E+02	1.81E-03	48.645	1.21E+00	2.39E+02
84	3867.3	3.01E+01	9.64E-03	7.50E+07	0.00E+00	9.32E-03	7.02E+00	1.26E+02	1.62E+01	1.33E+02	1.37E-03	49.535	9.37E-01	2.42E+02
85														
86	3995.1	3.03E+01	7.84E-03	5.95E+07	0.00E+00	8.58E-03	7.19E+00	1.23E+02	1.62E+01	1.29E+02	1.37E-03	47.346	8.74E-01	2.19E+02
87	4917.8	3.03E+01	1.90E-02	1.17E+08	0.00E+00	1.22E-02	7.19E+00	1.26E+02	1.62E+01	1.38E+02	1.76E-03	49.258	1.23E+00	2.50E+02
88	1926.2	3.00E+01	5.84E-03	9.10E+07	0.00E+00	3.39E-03	7.03E+00	1.34E+02	1.62E+01	1.43E+02	7.40E-04	37.929	4.27E-01	2.22E+02
89														
90	4368.7	3.02E+01	1.08E-02	7.48E+07	0.00E+00	6.67E-03	7.10E+00	1.23E+02	1.61E+01	1.30E+02	1.49E-03	36.783	8.57E-01	1.96E+02
91	2841.1	3.01E+01	7.49E-03	7.92E+07	0.00E+00	6.49E-03	7.16E+00	1.37E+02	1.61E+01	1.45E+02	1.08E-03	45.058	7.31E-01	2.57E+02
92	5636.9	3.01E+01	1.25E-02	6.67E+07	0.00E+00	1.47E-02	7.00E+00	1.27E+02	1.62E+01	1.33E+02	2.01E-03	51.809	1.43E+00	2.53E+02
93	3096.8	3.01E+01	7.72E-03	7.50E+07	0.00E+00	8.34E-03	7.15E+00	1.29E+02	1.61E+01	1.36E+02	1.11E-03	52.177	8.02E-01	2.59E+02
94	3992.5	3.01E+01	8.77E-03	6.62E+07	0.00E+00	1.06E-02	7.13E+00	1.29E+02	1.61E+01	1.35E+02	1.43E-03	51.958	1.03E+00	2.58E+02
95	4538.5	3.01E+01	9.81E-03	6.50E+07	0.00E+00	7.65E-03	7.02E+00	1.26E+02	1.62E+01	1.32E+02	1.60E-03	38.863	9.44E-01	2.08E+02
96														
97	5106.7	3.02E+01	1.14E-02	6.73E+07	0.00E+00	1.56E-02	7.06E+00	1.27E+02	1.61E+01	1.33E+02	1.79E-03			
98	4138.7	3.01E+01	7.19E-03	5.23E+07	0.00E+00	9.66E-03	7.00E+00	1.36E+02	1.62E+01	1.41E+02	1.57E-03	46.2	1.05E+00	2.55E+02
99	3955.2	3.00E+01	6.84E-03	5.19E+07	0.00E+00	9.45E-03	7.07E+00	1.41E+02	1.60E+01	1.46E+02	1.51E-03	46.18	1.05E+00	2.65E+02
100

File: strand_script/20250410$1hr$IHNY high heat damage$50% phos ctrl $50% SH-oligo 0.06$yield gradient.txt
RECORD	MEAN AREA	ESTIMATED_LENGTH(*)	GRADIENT(*)	EMOD(*)(#)	DECRIMPING_WORK	EXTENSION_WORK	START_X(*)	START_Y	END_X(*)	END_Y	ANALYSIS_WORK	BREAK_STRAIN(*)(#)	BREAK_LOAD	TENSILE_STRENGTH
1														
2														
3														
4	6178.5	3.01E+01	1.59E-02	7.74E+07	0.00E+00	1.56E-02	7.13E+00	1.40E+02	1.61E+01	1.47E+02	2.41E-03			
5	3106.1	3.03E+01	9.28E-03	9.04E+07	0.00E+00	8.34E-03	7.00E+00	1.42E+02	1.62E+01	1.50E+02	1.26E-03	50.264	7.54E-01	2.43E+02
6	4560.8	3.01E+01	1.37E-02	9.05E+07	0.00E+00	1.08E-02	7.02E+00	1.31E+02	1.62E+01	1.39E+02	1.70E-03	49.136	1.03E+00	2.26E+02
7	2763.1	3.03E+01	4.92E-03	5.40E+07	0.00E+00	6.81E-03	7.06E+00	1.42E+02	1.60E+01	1.47E+02	1.09E-03	48.4	6.38E-01	2.31E+02
8	3518.3	3.02E+01	7.37E-03	6.32E+07	0.00E+00	8.46E-03	7.03E+00	1.45E+02	1.60E+01	1.52E+02	1.41E-03	46.172	8.65E-01	2.46E+02
9	3219.4	3.03E+01	5.07E-03	4.77E+07	0.00E+00	8.07E-03	7.03E+00	1.53E+02	1.60E+01	1.58E+02	1.36E-03	45.31	8.71E-01	2.71E+02
10	2436.8	3.01E+01	5.85E-03	7.22E+07	0.00E+00	6.28E-03	7.11E+00	1.37E+02	1.61E+01	1.44E+02	9.25E-04	50.797	6.00E-01	2.46E+02
11														
12	2920.8	3.00E+01	5.81E-03	5.97E+07	0.00E+00	5.39E-03	7.03E+00	1.40E+02	1.62E+01	1.45E+02	1.14E-03	39.461	6.32E-01	2.17E+02
13	5658.5	3.01E+01	1.10E-02	5.83E+07	0.00E+00	1.45E-02	7.17E+00	1.38E+02	1.62E+01	1.44E+02	2.16E-03	49.801	1.42E+00	2.50E+02
14	2308.2	3.00E+01	4.25E-03	5.52E+07	0.00E+00	7.71E-03	7.07E+00	1.62E+02	1.60E+01	1.67E+02	1.01E-03	55.722	6.66E-01	2.88E+02
15	3152.7	3.02E+01	5.14E-03	4.92E+07	0.00E+00	7.52E-03	7.12E+00	1.39E+02	1.61E+01	1.43E+02	1.20E-03	47.781	7.43E-01	2.36E+02
16														
17	4213.7	3.03E+01	1.15E-02	8.26E+07	0.00E+00	1.06E-02	7.13E+00	1.46E+02	1.61E+01	1.53E+02	1.70E-03	46.55	1.10E+00	2.60E+02
18														
19														
20														
21														
22														
23														
24														
25														
26	3474.4	3.04E+01	3.88E-03	3.40E+07	0.00E+00	9.34E-03	7.16E+00	1.42E+02	1.62E+01	1.45E+02	1.36E-03	50.263	8.98E-01	2.58E+02
27	3345.5	3.01E+01	8.41E-03	7.57E+07	0.00E+00	7.90E-03	7.00E+00	1.35E+02	1.62E+01	1.43E+02	1.29E-03	47.162	8.08E-01	2.42E+02
28	4795	3.01E+01	1.65E-02	1.04E+08	0.00E+00	1.39E-02	7.00E+00	1.35E+02	1.62E+01	1.45E+02	1.86E-03	54.497	1.09E+00	2.28E+02
29	5600.6	3.03E+01	1.29E-02	6.98E+07	0.00E+00	1.25E-02	7.04E+00	1.28E+02	1.60E+01	1.35E+02	2.00E-03	47.836	1.27E+00	2.27E+02
30	6409.4	3.01E+01	9.00E-03	4.22E+07	0.00E+00	1.39E-02	7.02E+00	1.34E+02	1.62E+01	1.38E+02	2.40E-03	46.21	1.27E+00	1.99E+02
31	5978.3	3.00E+01	1.83E-02	9.20E+07	0.00E+00	1.12E-02	7.06E+00	1.31E+02	1.60E+01	1.39E+02	2.17E-03	40.873	1.33E+00	2.22E+02
32	3637.1	3.01E+01	6.30E-03	5.21E+07	0.00E+00	8.42E-03	7.11E+00	1.37E+02	1.61E+01	1.42E+02	1.37E-03	45.748	8.94E-01	2.46E+02
33														
34	4353.9	3.07E+01	6.66E-03	4.69E+07	0.00E+00	1.03E-02	7.18E+00	1.31E+02	1.61E+01	1.35E+02	1.58E-03	48.646	9.89E-01	2.27E+02
35														
36	3785.4	3.07E+01	8.91E-03	7.23E+07	0.00E+00	9.48E-03	7.13E+00	1.34E+02	1.61E+01	1.41E+02	1.42E-03	48.746	9.31E-01	2.46E+02
37	3636.7	3.04E+01	2.75E-02	2.29E+08	0.00E+00	6.31E-03	7.12E+00	1.20E+02	1.61E+01	1.41E+02	1.29E-03	38.583	7.81E-01	2.15E+02
38														
39	3972.7	3.01E+01	9.20E-03	6.97E+07	0.00E+00	9.96E-03	7.11E+00	1.39E+02	1.61E+01	1.46E+02	1.53E-03	48.671	9.68E-01	2.44E+02
40	4998.7	3.06E+01	1.25E-02	7.66E+07	0.00E+00	1.33E-02	7.05E+00	1.30E+02	1.62E+01	1.37E+02	1.87E-03	52.759	1.15E+00	2.31E+02
41	7453.1	3.02E+01	1.87E-02	7.55E+07	0.00E+00	2.30E-02	7.13E+00	1.20E+02	1.61E+01	1.28E+02	2.55E-03	63.694	1.48E+00	1.99E+02
42	3290.5	3.00E+01	7.34E-03	6.68E+07	0.00E+00	8.59E-03	7.07E+00	1.44E+02	1.60E+01	1.51E+02	1.30E-03	48.715	8.84E-01	2.69E+02
43	2899.8	3.01E+01	4.33E-03	4.50E+07	0.00E+00	4.89E-03	7.11E+00	1.34E+02	1.61E+01	1.38E+02	1.06E-03	37.409	5.92E-01	2.04E+02
44														
45	3499.9	3.01E+01	6.41E-03	5.52E+07	0.00E+00	5.95E-03	7.13E+00	1.41E+02	1.61E+01	1.47E+02	1.37E-03	36.463	7.44E-01	2.13E+02
46	2960.7	3.00E+01	1.09E-02	1.10E+08	0.00E+00	6.39E-03	7.07E+00	1.43E+02	1.60E+01	1.55E+02	1.20E-03	42.309	7.04E-01	2.38E+02
47	3465.2	3.01E+01	7.16E-03	6.21E+07	0.00E+00	9.63E-03	7.01E+00	1.30E+02	1.62E+01	1.35E+02	1.26E-03	54.935	7.79E-01	2.25E+02
48	4804.7	3.01E+01	3.03E-02	1.90E+08	0.00E+00	9.41E-03	7.11E+00	1.32E+02	1.61E+01	1.47E+02	1.84E-03	41.096	1.08E+00	2.24E+02
49	4633.5	3.07E+01	5.66E-03	3.75E+07	0.00E+00	1.03E-02	7.04E+00	1.35E+02	1.60E+01	1.39E+02	1.74E-03	45.665	1.06E+00	2.28E+02
50	6256.5	3.01E+01	1.43E-02	6.89E+07	0.00E+00	1.60E-02	7.02E+00	1.25E+02	1.62E+01	1.31E+02	2.20E-03	53.59	1.44E+00	2.31E+02
51														
52	2290.6	3.01E+01	5.56E-03	7.31E+07	0.00E+00	3.02E-03	7.11E+00	1.27E+02	1.61E+01	1.34E+02	8.06E-04	32.558	4.16E-01	1.81E+02
53														
54														
55														
56														
57														
58	4016.9	3.01E+01	3.16E-03	2.37E+07	0.00E+00	1.07E-02	7.11E+00	1.37E+02	1.61E+01	1.40E+02	1.50E-03	53.09	9.15E-01	2.28E+02
59	2314.3	3.04E+01	1.01E-02	1.32E+08	0.00E+00	3.69E-03	7.05E+00	1.36E+02	1.60E+01	1.47E+02	8.84E-04	34.837	4.79E-01	2.07E+02
60	3331.2	3.01E+01	7.17E-03	6.48E+07	0.00E+00	6.37E-03	7.02E+00	1.36E+02	1.62E+01	1.43E+02	1.27E-03	40.226	7.41E-01	2.22E+02
61	3669.9	3.01E+01	6.02E-03	4.93E+07	0.00E+00	8.90E-03	7.02E+00	1.33E+02	1.62E+01	1.37E+02	1.36E-03	49.136	8.63E-01	2.35E+02
62	3539.1	3.03E+01	1.07E-02	9.12E+07	0.00E+00	6.39E-03	7.07E+00	1.16E+02	1.61E+01	1.24E+02	1.17E-03	43.82	6.71E-01	1.90E+02
63	6019	3.06E+01	9.94E-03	5.06E+07	0.00E+00	1.56E-02	7.09E+00	1.25E+02	1.60E+01	1.29E+02	2.10E-03	53.364	1.38E+00	2.29E+02
64	3784.7	3.00E+01	4.12E-03	3.26E+07	0.00E+00	7.85E-03	7.07E+00	1.45E+02	1.60E+01	1.49E+02	1.49E-03	43.076	8.65E-01	2.29E+02
65	4449.7	3.02E+01	2.33E-03	1.58E+07	0.00E+00	1.21E-02	7.12E+00	1.35E+02	1.61E+01	1.36E+02	1.62E-03	54.338	9.36E-01	2.10E+02
66	2054.9	3.00E+01	2.91E-05	4.24E+05	0.00E+00	5.12E-03	7.07E+00	1.41E+02	1.60E+01	1.40E+02	7.70E-04	51.818	4.78E-01	2.33E+02
67	4014.3	3.02E+01	6.76E-03	5.08E+07	0.00E+00	6.98E-03	7.03E+00	1.33E+02	1.60E+01	1.37E+02	1.46E-03	38.648	8.42E-01	2.10E+02
68														
69														
70	3794	3.05E+01	6.88E-03	5.53E+07	0.00E+00	7.38E-03	7.11E+00	1.33E+02	1.61E+01	1.38E+02	1.40E-03	41.481	8.28E-01	2.18E+02
71														
72	4070.2	3.01E+01	5.32E-03	3.93E+07	0.00E+00	1.06E-02	7.11E+00	1.36E+02	1.61E+01	1.40E+02	1.51E-03	51.728	9.48E-01	2.33E+02
73														
74														
75														
76														
77	5757.2	3.02E+01	2.05E-02	1.08E+08	0.00E+00	9.81E-03	7.02E+00	1.27E+02	1.60E+01	1.37E+02	2.11E-03	39.576	1.10E+00	1.91E+02
78	2798	3.02E+01	5.77E-03	6.24E+07	0.00E+00	5.53E-03	7.02E+00	1.38E+02	1.60E+01	1.45E+02	1.08E-03	40.139	6.72E-01	2.40E+02
79	2777.1	3.01E+01	7.43E-03	8.05E+07	0.00E+00	6.15E-03	7.07E+00	1.38E+02	1.60E+01	1.45E+02	1.06E-03	44.138	6.72E-01	2.42E+02
80														
81	4109	3.01E+01	1.14E-02	8.32E+07	0.00E+00	1.08E-02	7.11E+00	1.32E+02	1.61E+01	1.40E+02	1.51E-03	50.797	1.06E+00	2.57E+02
82	5479.8	3.01E+01	9.22E-03	5.06E+07	0.00E+00	1.53E-02	7.09E+00	1.35E+02	1.61E+01	1.39E+02	2.03E-03	53.892	1.35E+00	2.47E+02
83	3795.9	3.02E+01	6.45E-03	5.13E+07	0.00E+00	9.94E-03	7.16E+00	1.46E+02	1.61E+01	1.51E+02	1.51E-03	48.592	9.88E-01	2.60E+02
84														
85	4238.2	3.01E+01	8.15E-03	5.79E+07	0.00E+00	7.50E-03	7.15E+00	1.30E+02	1.61E+01	1.36E+02	1.52E-03	40.179	8.56E-01	2.02E+02
86	4126.3	3.03E+01	6.01E-03	4.42E+07	0.00E+00	1.43E-02	7.13E+00	1.41E+02	1.61E+01	1.45E+02	1.60E-03	60.812	1.08E+00	2.61E+02
87	3293.3	3.01E+01	1.36E-02	1.24E+08	0.00E+00	4.68E-03	7.13E+00	1.29E+02	1.62E+01	1.41E+02	1.22E-03	33.179	6.28E-01	1.91E+02
88	4415.3	3.01E+01	8.75E-03	5.97E+07	0.00E+00	9.36E-03	7.00E+00	1.34E+02	1.62E+01	1.41E+02	1.68E-03	44.441	9.99E-01	2.26E+02
89	5359.6	3.05E+01	9.73E-03	5.53E+07	0.00E+00	1.10E-02	7.18E+00	1.30E+02	1.62E+01	1.35E+02	1.93E-03	44.277	1.18E+00	2.20E+02
90	6541	3.01E+01	1.17E-02	5.38E+07	0.00E+00	2.06E-02	7.15E+00	1.22E+02	1.61E+01	1.27E+02	2.20E-03	64.972	1.41E+00	2.15E+02
91	4598.6	3.03E+01	8.32E-03	5.49E+07	0.00E+00	8.15E-03	7.02E+00	1.18E+02	1.62E+01	1.23E+02	1.54E-03	42.73	8.87E-01	1.93E+02
92	3495	3.01E+01	7.53E-03	6.48E+07	0.00E+00	9.41E-03	7.15E+00	1.29E+02	1.62E+01	1.36E+02	1.26E-03	52.409	8.87E-01	2.54E+02
93														
94	4028.7	3.01E+01	9.33E-03	6.97E+07	0.00E+00	8.15E-03	7.15E+00	1.31E+02	1.62E+01	1.38E+02	1.47E-03	43.27	9.00E-01	2.23E+02
95	5036.5	3.01E+01	7.94E-03	4.75E+07	0.00E+00	1.14E-02	7.00E+00	1.36E+02	1.62E+01	1.40E+02	1.91E-03	45.802	1.22E+00	2.42E+02
96	3712.2	3.02E+01	7.35E-03	5.98E+07	0.00E+00	7.05E-03	7.08E+00	1.31E+02	1.61E+01	1.37E+02	1.34E-03	41.576	8.02E-01	2.16E+02
97	3258.7	3.03E+01	7.37E-03	6.85E+07	0.00E+00	6.88E-03	7.00E+00	1.30E+02	1.62E+01	1.38E+02	1.22E-03	45.079	7.15E-01	2.20E+02
98														
99														
100	3323.7	3.01E+01	8.20E-03	7.41E+07	0.00E+00	5.63E-03	7.12E+00	1.46E+02	1.61E+01	1.53E+02	1.33E-03	35.341	7.29E-01	2.19E+02

File: strand_script/20250410$1hr$IHNY high heat damage$50% phos ctrl $50% olaplex 0.06$yield gradient.txt
RECORD	MEAN AREA	ESTIMATED_LENGTH(*)	GRADIENT(*)	EMOD(*)(#)	DECRIMPING_WORK	EXTENSION_WORK	START_X(*)	START_Y	END_X(*)	END_Y	ANALYSIS_WORK	BREAK_STRAIN(*)(#)	BREAK_LOAD	TENSILE_STRENGTH
1	3201.1	3.05E+01	6.58E-03	6.26E+07	0.00E+00	7.23E-03	7.02E+00	1.48E+02	1.60E+01	1.54E+02	1.32E-03	42.829	7.89E-01	2.47E+02
2														
3														
4	3251.3	3.08E+01	6.93E-03	6.56E+07	0.00E+00	8.47E-03	7.01E+00	1.41E+02	1.61E+01	1.47E+02	1.31E-03	50.195	7.53E-01	2.32E+02
5														
6	5374.7	3.00E+01	9.35E-03	5.22E+07	0.00E+00	1.49E-02	7.06E+00	1.28E+02	1.60E+01	1.33E+02	1.89E-03	56.976	1.21E+00	2.25E+02
7	6864.6	3.02E+01	2.27E-02	1.00E+08	0.00E+00	1.31E-02	7.02E+00	1.31E+02	1.60E+01	1.40E+02	2.53E-03			
8	3719.1	3.04E+01	6.82E-03	5.57E+07	0.00E+00	9.19E-03	7.18E+00	1.37E+02	1.62E+01	1.42E+02	1.42E-03	49.572	8.54E-01	2.30E+02
9														
10	2498.8	3.02E+01	4.57E-03	5.53E+07	0.00E+00	5.17E-03	7.16E+00	1.33E+02	1.62E+01	1.37E+02	9.12E-04	44.367	5.42E-01	2.17E+02
11	3586.2	3.01E+01	1.28E-02	1.08E+08	0.00E+00	5.00E-03	7.13E+00	1.16E+02	1.61E+01	1.26E+02	1.17E-03	34.34	6.60E-01	1.84E+02
12														
13														
14														
15														
16	3052.3	3.02E+01	8.09E-03	8.00E+07	0.00E+00	7.73E-03	7.09E+00	1.31E+02	1.61E+01	1.37E+02	1.11E-03	51.623	6.53E-01	2.14E+02
17														
18	5062.2	3.04E+01	8.78E-03	5.28E+07	0.00E+00	1.54E-02	7.04E+00	1.35E+02	1.60E+01	1.39E+02	1.89E-03	56.87	1.32E+00	2.61E+02
19														
20	4084.3	3.01E+01	8.68E-03	6.39E+07	0.00E+00	1.14E-02	7.05E+00	1.38E+02	1.60E+01	1.44E+02	1.56E-03	53.642	9.96E-01	2.44E+02
21														
22														
23	2553.8	3.02E+01	3.47E-03	4.10E+07	0.00E+00	6.72E-03	7.12E+00	1.40E+02	1.61E+01	1.44E+02	9.84E-04	51.275	6.08E-01	2.38E+02
24	4320.1	3.03E+01	7.59E-03	5.31E+07	0.00E+00	1.06E-02	7.11E+00	1.41E+02	1.61E+01	1.46E+02	1.68E-03			
25	3633.3	3.06E+01	9.86E-03	8.29E+07	0.00E+00	7.51E-03	7.07E+00	1.33E+02	1.60E+01	1.41E+02	1.37E-03	43.703	7.89E-01	2.17E+02
26														
27														
28														
29	4988.7	3.03E+01	8.69E-03	5.28E+07	0.00E+00	6.81E-03	7.13E+00	1.01E+02	1.61E+01	1.06E+02	1.41E-03	39.815	7.74E-01	1.55E+02
30	3785	3.00E+01	6.46E-03	5.12E+07	0.00E+00	6.16E-03	7.10E+00	1.17E+02	1.60E+01	1.22E+02	1.22E-03			
31	3333.6	3.03E+01	8.47E-03	7.70E+07	0.00E+00	4.82E-03	7.10E+00	1.03E+02	1.61E+01	1.10E+02	9.63E-04	39.967	5.72E-01	1.72E+02
32	2747.2	3.03E+01	8.37E-03	9.22E+07	0.00E+00	1.33E-02	7.11E+00	2.55E+02	1.61E+01	2.63E+02	1.92E-03	51.372	1.21E+00	4.39E+02
33	5557.4	3.02E+01	8.93E-03	4.85E+07	0.00E+00	9.11E-03	7.06E+00	8.19E+01	1.61E+01	8.62E+01	1.26E-03	52.42	8.33E-01	1.50E+02
34														
35														
36														
37														
38	5709.1	3.03E+01	5.17E-03	2.75E+07	0.00E+00	7.71E-03	7.13E+00	7.17E+01	1.61E+01	7.42E+01	1.13E-03	50.413	7.26E-01	1.27E+02
39														
40	4596.6	3.03E+01	2.00E-02	1.32E+08	0.00E+00	1.45E-02	7.02E+00	1.63E+02	1.62E+01	1.75E+02	2.16E-03	51.566	1.17E+00	2.54E+02
41														
42	3441.1	3.02E+01	7.07E-03	6.20E+07	0.00E+00	9.62E-03	7.03E+00	1.55E+02	1.60E+01	1.61E+02	1.47E-03			
43														
44	4473.7	3.05E+01	3.79E-03	2.59E+07	0.00E+00	9.43E-03	7.15E+00	1.29E+02	1.61E+01	1.32E+02	1.59E-03	46.769	8.95E-01	2.00E+02
45	4295.2	3.09E+01	1.12E-02	8.09E+07	0.00E+00	1.11E-02	7.15E+00	1.25E+02	1.60E+01	1.32E+02	1.50E-03	53.202	9.71E-01	2.26E+02
46														
47														
48	5430.4	3.03E+01	5.12E-03	2.86E+07	0.00E+00	9.64E-03	7.06E+00	8.87E+01	1.60E+01	9.11E+01	1.32E-03	53.58	8.60E-01	1.58E+02
49														
50														
51														
52														
53	4700.1	3.03E+01	6.85E-03	4.41E+07	0.00E+00	9.90E-03	7.07E+00	1.24E+02	1.61E+01	1.28E+02	1.60E-03			
54	4193.1	3.06E+01	7.25E-03	5.29E+07	0.00E+00	9.28E-03	7.16E+00	1.34E+02	1.62E+01	1.38E+02	1.55E-03	44.753	1.00E+00	2.39E+02
55														
56	4376.9	3.05E+01	6.03E-03	4.20E+07	0.00E+00	1.12E-02	7.17E+00	1.21E+02	1.61E+01	1.25E+02	1.46E-03	54.715	8.92E-01	2.04E+02
57	3994.6	3.07E+01	5.18E-03	3.97E+07	0.00E+00	1.11E-02	7.15E+00	1.28E+02	1.61E+01	1.32E+02	1.42E-03	55.693	9.18E-01	2.30E+02
58														
59														
60	4478.2	3.02E+01	5.38E-03	3.62E+07	0.00E+00	1.18E-02	7.03E+00	1.40E+02	1.60E+01	1.42E+02	1.70E-03	51.011	1.10E+00	2.45E+02
61														
62	4738.3	3.01E+01	5.81E-03	3.68E+07	0.00E+00	7.56E-03	7.12E+00	7.61E+01	1.61E+01	7.96E+01	9.89E-04	54.709	6.78E-01	1.43E+02
63	4151.1	3.02E+01	9.20E-03	6.70E+07	0.00E+00	9.69E-03	7.05E+00	1.37E+02	1.60E+01	1.42E+02	1.56E-03	47.088	9.59E-01	2.31E+02
64														
65	4479.4	3.01E+01	2.61E-03	1.75E+07	0.00E+00	5.22E-03	7.13E+00	6.69E+01	1.61E+01	6.87E+01	8.18E-04	48.275	5.06E-01	1.13E+02
66	4525.7	3.05E+01	4.47E-03	3.01E+07	0.00E+00	9.88E-03	7.18E+00	1.20E+02	1.62E+01	1.23E+02	1.49E-03	49.459	9.38E-01	2.07E+02
67														
68														
69														
70	5828.6	3.00E+01	9.83E-03	5.06E+07	0.00E+00	8.37E-03	7.06E+00	7.68E+01	1.60E+01	8.14E+01	1.25E-03	49.833	8.11E-01	1.39E+02
71	2938.7	3.04E+01	1.32E-02	1.36E+08	0.00E+00	9.29E-03	7.05E+00	1.52E+02	1.60E+01	1.64E+02	1.26E-03	52.914	8.37E-01	2.85E+02
72	3323.8	3.04E+01	1.31E-02	1.20E+08	0.00E+00	1.09E-02	7.13E+00	1.78E+02	1.61E+01	1.91E+02	1.68E-03	48.127	1.02E+00	3.06E+02
73	3361.1	3.07E+01	4.81E-03	4.40E+07	0.00E+00	6.62E-03	7.13E+00	1.04E+02	1.61E+01	1.08E+02	9.77E-04	50.244	6.21E-01	1.85E+02
74	4838.1	3.04E+01	7.64E-03	4.81E+07	0.00E+00	9.96E-03	7.04E+00	1.29E+02	1.60E+01	1.34E+02	1.73E-03	44.97	1.02E+00	2.12E+02
75	2466.8	3.04E+01	5.79E-03	7.13E+07	0.00E+00	4.91E-03	7.05E+00	2.44E+02	1.60E+01	2.51E+02	1.65E-03	27.165	6.73E-01	2.73E+02
76														
77														
78	3958.4	3.02E+01	5.19E-03	3.96E+07	0.00E+00	1.19E-02	7.16E+00	1.46E+02	1.62E+01	1.50E+02	1.58E-03	54.639	1.06E+00	2.68E+02
79	4210.5	3.04E+01	5.60E-03	4.04E+07	0.00E+00	9.26E-03	7.04E+00	1.19E+02	1.60E+01	1.23E+02	1.39E-03	49.573	8.78E-01	2.08E+02
80														
81	3338.5	3.01E+01	9.95E-03	8.97E+07	0.00E+00	1.32E-02	7.01E+00	2.17E+02	1.62E+01	2.25E+02	2.03E-03	48.92	1.32E+00	3.96E+02
82	3727.5	3.01E+01	1.34E-02	1.09E+08	0.00E+00	9.84E-03	7.11E+00	1.38E+02	1.61E+01	1.48E+02	1.46E-03	50.997	8.95E-01	2.40E+02
83	4384.1	3.02E+01	5.49E-03	3.78E+07	0.00E+00	9.54E-03	7.03E+00	9.60E+01	1.60E+01	9.98E+01	1.17E-03	57.773	7.66E-01	1.75E+02
84														
85	4090.9	3.04E+01	1.42E-02	1.06E+08	0.00E+00	1.35E-02	7.13E+00	1.60E+02	1.61E+01	1.70E+02	1.86E-03			
86	3259.9	3.07E+01	7.33E-03	6.91E+07	0.00E+00	8.13E-03	7.06E+00	1.56E+02	1.62E+01	1.62E+02	1.44E-03	42.941	9.09E-01	2.79E+02
87														
88														
89	4383.1	3.02E+01	7.05E-03	4.86E+07	0.00E+00	7.04E-03	7.01E+00	9.38E+01	1.62E+01	9.85E+01	1.16E-03	47.024	7.28E-01	1.66E+02
90	5621.3	3.04E+01	6.36E-03	3.44E+07	0.00E+00	1.29E-02	7.13E+00	9.08E+01	1.62E+01	9.43E+01	1.43E-03	62.878	9.68E-01	1.72E+02
91														
92	3002.1	3.03E+01	4.15E-03	4.19E+07	0.00E+00	5.66E-03	7.02E+00	1.27E+02	1.62E+01	1.31E+02	1.07E-03	42.532	6.27E-01	2.09E+02
93	3896	3.08E+01	6.83E-03	5.40E+07	0.00E+00	9.40E-03	7.18E+00	1.31E+02	1.61E+01	1.36E+02	1.43E-03	48.279	9.37E-01	2.41E+02
94	4019.4	3.02E+01	1.29E-02	9.71E+07	0.00E+00	1.25E-02	7.16E+00	1.63E+02	1.61E+01	1.72E+02	1.83E-03	50.911	1.16E+00	2.90E+02
95	2698.2	3.07E+01	7.57E-03	8.62E+07	0.00E+00	1.20E-02	7.03E+00	2.17E+02	1.61E+01	2.25E+02	1.66E-03	53.513	1.01E+00	3.74E+02
96														
97	4805	3.01E+01	3.49E-03	2.19E+07	0.00E+00	1.23E-02	7.08E+00	1.76E+02	1.61E+01	1.80E+02	2.31E-03	42.833	1.32E+00	2.74E+02
98	4665.9	3.00E+01	1.22E-03	7.83E+06	0.00E+00	9.50E-03	7.07E+00	1.05E+02	1.60E+01	1.06E+02	1.31E-03	54.354	8.83E-01	1.89E+02
99														
100	6307.1	3.04E+01	2.70E-03	1.30E+07	0.00E+00	8.29E-03	7.08E+00	7.17E+01	1.60E+01	7.30E+01	1.24E-03	51.021	7.47E-01	1.18E+02
